Repository: AIM-for-Composites/InDesDatabaseTool

# AIM Composites Materials Database

Tooling for an autonomous materials-database pipeline: discover materials
literature/datasheets on the web, extract structured property data from the
PDFs with an LLM, validate and ground it, and mirror it into a queryable
database. Built for the ME8930 course project.

## Pipeline

```
 pdf_crawler.py / matweb_discovery.py     1. discover + download source PDFs
            │
            ▼
 extraction.py  (Gemini structured output)  2. PDF text → typed materials + properties
            │   • grounds every value in the PDF text
            │   • unit-normalizes (pint) → value_si / unit_canonical
            ├──────────────────────────────┐
            │                              ▼
            │              figures.py  (--figures, opt-in)   2b. PDF figures → estimates
            │                • harvest: rasters + vector plots → PNGs (+ caption, page, bbox)
            │                • ONE vision call/PDF classifies; one call/plot mines salient values
            │                • origin='figure', status='figure_estimate' — never 'ok' unpromoted
            ▼                              │
 batch_ingest.py  ◄────────────────────────┘ 3. validate → dedup (grain + origin) → SQLite mirror
            │                                  flagged rows kept with a status; figures table
            ▼
 review_queue.csv  (SELECT WHERE status != 'ok', incl. every figure row)   +   run_report.json
            │
            └─ --promote  (the only path from figure_estimate to ok)
```

See **[EXTRACTION.md](EXTRACTION.md)** for the extraction schema, per-row
statuses, unit handling, and DB columns, and **[FIGURES.md](FIGURES.md)** for
figure harvesting, classification, mining, the `figures` table and the cost
model.

## Components

| File | Purpose |
|------|---------|
| `pdf_crawler.py` | Crawl OpenAlex / arXiv / Unpaywall / vendor datasheets; polite retry/backoff; download PDFs to `crawl_out/` |
| `matweb_discovery.py` | Browser + DuckDuckGo source discovery |
| `generate_queries.py` | Build the search-query set |
| `crawler_ui.py` | Streamlit UI for the crawler |
| `extraction.py` | **Single source of truth** for the Gemini prompt/schema + all post-extraction processing (grounding, unit normalization, classification, dedup) |
| `figures.py` | **Single source of truth for figures**: PyMuPDF harvest (raster + vector, captions, junk filters), one-call-per-PDF vision classification, per-plot mining → `origin='figure'` estimate rows |
| `batch_ingest.py` | Batch driver: PDFs → extraction (→ `--figures` stage) → validation → SQLite mirror + review queue |
| `migrate.py` | Non-destructive DB migration (also `batch_ingest.py --migrate`): hardening columns + `sources` re-key on `pdf_sha1` |
| `pg_mirror.py` / `pg_migrate.py` | Postgres backend for `--pg` (the DB the HF Space reads) + its dry-run-default migration |
| `eval/` | Eval harness scoring extraction against hand-labeled gold PDFs (`python -m eval`; `--selfcheck` and `--gold-check` run offline) |
| `tests/` | pytest regression suite over the pure logic (value parsing, unit families, grounding, dedup/migration, transport, crawler state) — `python -m pytest tests/` |

## Usage

```bash

# 1. crawl PDFs
python pdf_crawler.py                 # writes crawl_out/pdfs/

# 2. ingest into the SQLite mirror
python batch_ingest.py --input crawl_out/pdfs --db materials_mirror.sqlite \
    --review review_queue.csv --report run_report.json

# 2b. also mine figures (plots / table images) — estimates, quarantined until promoted
python batch_ingest.py --figures --input crawl_out/pdfs --db materials_mirror.sqlite
python batch_ingest.py --figures --no-figure-mining --input crawl_out/pdfs   # harvest+classify only

# migrate an existing DB to the latest columns (backs up .sqlite first)
python batch_ingest.py --migrate --db materials_mirror.sqlite

### Postgres mode (feed the HF Space's database)

`batch_ingest.py --pg` writes the same rows into the shared Postgres that the
[HF Space](https://huggingface.co/spaces/aim4composites/MaterialsDatabase)
reads (legacy columns stay populated, so the Space needs no changes). Config
comes from the environment — the same names the Space uses: `DB_HOST`,
`DB_PORT`, `DB_NAME`, `DB_USER`, `DB_PASSWORD` (or a single `DATABASE_URL`);
`DB_SSLMODE` defaults to `require`.

```bash
pip install "psycopg[binary]"
python pg_migrate.py                  # one-time, DRY-RUN: shows planned changes
python pg_migrate.py --apply          # CSV-backs-up the tables, then adds columns/indexes
python batch_ingest.py --pg --input crawl_out/pdfs   # ingest straight to Postgres
```

`pg_migrate.py` is additive only (new columns, a partial dedup index, a
`sources` table); `batch_ingest.py --pg` refuses to run until the migration has
been applied. See `pg_mirror.py` for details.

File: data/Composites_material_data.csv (part 1 of 7)
source_file,material_name,material_abbreviation,section,property_name,value,unit,english,test_condition,comments,source_file_excel
MaterialData_233615.pdf,Solvay CYCOMÂ® 759F Epoxy - 2X2 Twill Fabric 44%-3KT300-2X2T-199 Reinforced Prepreg,Epoxy + 44% Carbon fiber,Physical Properties,Density,1.23,g/cc,0.0444 lb/inÂ³,,Cured Resin,combined_material_data_1.xlsx
MaterialData_233615.pdf,Solvay CYCOMÂ® 759F Epoxy - 2X2 Twill Fabric 44%-3KT300-2X2T-199 Reinforced Prepreg,Epoxy + 44% Carbon fiber,Physical Properties,Storage Temperature,<= -18.0,Â°C,<= -0.400 Â°F,,,combined_material_data_1.xlsx
MaterialData_233615.pdf,Solvay CYCOMÂ® 759F Epoxy - 2X2 Twill Fabric 44%-3KT300-2X2T-199 Reinforced Prepreg,Epoxy + 44% Carbon fiber,Mechanical Properties,Tensile Strength,552,MPa,80000 psi,,"0Â°, Actual 47.1% VF",combined_material_data_1.xlsx
MaterialData_233615.pdf,Solvay CYCOMÂ® 759F Epoxy - 2X2 Twill Fabric 44%-3KT300-2X2T-199 Reinforced Prepreg,Epoxy + 44% Carbon fiber,Mechanical Properties,Tensile Strength,641,MPa,93000 psi,,"0Â°, Normalized 55% VF",combined_material_data_1.xlsx
MaterialData_233615.pdf,Solvay CYCOMÂ® 759F Epoxy - 2X2 Twill Fabric 44%-3KT300-2X2T-199 Reinforced Prepreg,Epoxy + 44% Carbon fiber,Mechanical Properties,Tensile Modulus,55,GPa,7980 ksi,,"0Â°, Actual 47.1% VF",combined_material_data_1.xlsx
MaterialData_233615.pdf,Solvay CYCOMÂ® 759F Epoxy - 2X2 Twill Fabric 44%-3KT300-2X2T-199 Reinforced Prepreg,Epoxy + 44% Carbon fiber,Mechanical Properties,Tensile Modulus,64,GPa,9280 ksi,,"0Â°, Normalized 55% VF",combined_material_data_1.xlsx
MaterialData_233615.pdf,Solvay CYCOMÂ® 759F Epoxy - 2X2 Twill Fabric 44%-3KT300-2X2T-199 Reinforced Prepreg,Epoxy + 44% Carbon fiber,Mechanical Properties,Flexural Strength,820,MPa,119000 psi,,"0Â°, Actual 47.1% VF",combined_material_data_1.xlsx
MaterialData_233615.pdf,Solvay CYCOMÂ® 759F Epoxy - 2X2 Twill Fabric 44%-3KT300-2X2T-199 Reinforced Prepreg,Epoxy + 44% Carbon fiber,Mechanical Properties,Flexural Strength,958,MPa,139000 psi,,"0Â°, Normalized 55% VF",combined_material_data_1.xlsx
MaterialData_233615.pdf,Solvay CYCOMÂ® 759F Epoxy - 2X2 Twill Fabric 44%-3KT300-2X2T-199 Reinforced Prepreg,Epoxy + 44% Carbon fiber,Mechanical Properties,Flexural Modulus,56,GPa,8120 ksi,,"0Â°, Actual 47.1% VF",combined_material_data_1.xlsx
MaterialData_233615.pdf,Solvay CYCOMÂ® 759F Epoxy - 2X2 Twill Fabric 44%-3KT300-2X2T-199 Reinforced Prepreg,Epoxy + 44% Carbon fiber,Mechanical Properties,Flexural Modulus,66,GPa,9570 ksi,,"0Â°, Normalized 55% VF",combined_material_data_1.xlsx
MaterialData_233615.pdf,Solvay CYCOMÂ® 759F Epoxy - 2X2 Twill Fabric 44%-3KT300-2X2T-199 Reinforced Prepreg,Epoxy + 44% Carbon fiber,Mechanical Properties,Compressive Strength,789,MPa,114000 psi,,"0Â°, Actual 47.1% VF",combined_material_data_1.xlsx
MaterialData_233615.pdf,Solvay CYCOMÂ® 759F Epoxy - 2X2 Twill Fabric 44%-3KT300-2X2T-199 Reinforced Prepreg,Epoxy + 44% Carbon fiber,Mechanical Properties,Compressive Strength,921,MPa,134000 psi,,"0Â°, Normalized 55% VF",combined_material_data_1.xlsx
MaterialData_233615.pdf,Solvay CYCOMÂ® 759F Epoxy - 2X2 Twill Fabric 44%-3KT300-2X2T-199 Reinforced Prepreg,Epoxy + 44% Carbon fiber,Mechanical Properties,Compressive Modulus,50,GPa,7250 ksi,,"0Â°, Actual 47.1% VF",combined_material_data_1.xlsx
MaterialData_233615.pdf,Solvay CYCOMÂ® 759F Epoxy - 2X2 Twill Fabric 44%-3KT300-2X2T-199 Reinforced Prepreg,Epoxy + 44% Carbon fiber,Mechanical Properties,Compressive Modulus,58,GPa,8410 ksi,,"0Â°, Normalized 55% VF",combined_material_data_1.xlsx
MaterialData_233615.pdf,Solvay CYCOMÂ® 759F Epoxy - 2X2 Twill Fabric 44%-3KT300-2X2T-199 Reinforced Prepreg,Epoxy + 44% Carbon fiber,Mechanical Properties,Shear Strength,81.4,MPa,11800 psi,,"Interlaminar, Actual 47.1% VF",combined_material_data_1.xlsx
MaterialData_233615.pdf,Solvay CYCOMÂ® 759F Epoxy - 2X2 Twill Fabric 44%-3KT300-2X2T-199 Reinforced Prepreg,Epoxy + 44% Carbon fiber,Mechanical Properties,Shear Strength,95.1,MPa,13800 psi,,"Interlaminar, Normalized 55% VF",combined_material_data_1.xlsx
MaterialData_233615.pdf,Solvay CYCOMÂ® 759F Epoxy - 2X2 Twill Fabric 44%-3KT300-2X2T-199 Reinforced Prepreg,Epoxy + 44% Carbon fiber,Thermal Properties,"Glass Transition Temp, Tg",136,Â°C,277 Â°F,,1.5 hrs at 125Â°C cure cycle,combined_material_data_1.xlsx
MaterialData_233615.pdf,Solvay CYCOMÂ® 759F Epoxy - 2X2 Twill Fabric 44%-3KT300-2X2T-199 Reinforced Prepreg,Epoxy + 44% Carbon fiber,Thermal Properties,"Glass Transition Temp, Tg",155,Â°C,311 Â°F,,"Peak tan d, 1.5 hrs at 125Â°C cure cycle",combined_material_data_1.xlsx
MaterialData_233615.pdf,Solvay CYCOMÂ® 759F Epoxy - 2X2 Twill Fabric 44%-3KT300-2X2T-199 Reinforced Prepreg,Epoxy + 44% Carbon fiber,Processing Properties,Processing Temperature,124,Â°C,255 Â°F,,Standard Cure. Associated time: 5400 sec (1.50 hour).,combined_material_data_1.xlsx
MaterialData_233615.pdf,Solvay CYCOMÂ® 759F Epoxy - 2X2 Twill Fabric 44%-3KT300-2X2T-199 Reinforced Prepreg,Epoxy + 44% Carbon fiber,Processing Properties,Gel Time,12,min,12.0 min,@Temperature 121 Â°C,English conversion of test condition is @Temperature 250 Â°F.,combined_material_data_1.xlsx
MaterialData_233615.pdf,Solvay CYCOMÂ® 759F Epoxy - 2X2 Twill Fabric 44%-3KT300-2X2T-199 Reinforced Prepreg,Epoxy + 44% Carbon fiber,Processing Properties,Shelf Life,12,Month,12.0 Month,,,combined_material_data_1.xlsx
MaterialData_233616.pdf,Solvay CYCOMÂ® 759F Epoxy - 2X2 Twill Fabric 40%-12KT700-2X2T-285 Reinforced Prepreg,Epoxy + 40% Carbon fiber,Physical Properties,Density,1.23,g/cc,0.0444 lb/inÂ³,,Cured Resin,combined_material_data_1.xlsx
MaterialData_233616.pdf,Solvay CYCOMÂ® 759F Epoxy - 2X2 Twill Fabric 40%-12KT700-2X2T-285 Reinforced Prepreg,Epoxy + 40% Carbon fiber,Physical Properties,Storage Temperature,<= -18.0,Â°C,<= -0.400 Â°F,,,combined_material_data_1.xlsx
MaterialData_233616.pdf,Solvay CYCOMÂ® 759F Epoxy - 2X2 Twill Fabric 40%-12KT700-2X2T-285 Reinforced Prepreg,Epoxy + 40% Carbon fiber,Mechanical Properties,Tensile Strength,779,MPa,113000 psi,,"0Â°, Actual 53.5% VF",combined_material_data_1.xlsx
MaterialData_233616.pdf,Solvay CYCOMÂ® 759F Epoxy - 2X2 Twill Fabric 40%-12KT700-2X2T-285 Reinforced Prepreg,Epoxy + 40% Carbon fiber,Mechanical Properties,Tensile Strength,841,MPa,122000 psi,,"0Â°, Normalized 55% VF",combined_material_data_1.xlsx
MaterialData_233616.pdf,Solvay CYCOMÂ® 759F Epoxy - 2X2 Twill Fabric 40%-12KT700-2X2T-285 Reinforced Prepreg,Epoxy + 40% Carbon fiber,Mechanical Properties,Tensile Modulus,57,GPa,8270 ksi,,"0Â°, Actual 53.5% VF",combined_material_data_1.xlsx
MaterialData_233616.pdf,Solvay CYCOMÂ® 759F Epoxy - 2X2 Twill Fabric 40%-12KT700-2X2T-285 Reinforced Prepreg,Epoxy + 40% Carbon fiber,Mechanical Properties,Tensile Modulus,62,GPa,8990 ksi,,"0Â°, Normalized 55% VF",combined_material_data_1.xlsx
MaterialData_233616.pdf,Solvay CYCOMÂ® 759F Epoxy - 2X2 Twill Fabric 40%-12KT700-2X2T-285 Reinforced Prepreg,Epoxy + 40% Carbon fiber,Mechanical Properties,Flexural Strength,958,MPa,139000 psi,,"0Â°, Actual 53.5% VF",combined_material_data_1.xlsx
MaterialData_233616.pdf,Solvay CYCOMÂ® 759F Epoxy - 2X2 Twill Fabric 40%-12KT700-2X2T-285 Reinforced Prepreg,Epoxy + 40% Carbon fiber,Mechanical Properties,Flexural Strength,1040,MPa,151000 psi,,"0Â°, Normalized 55% VF",combined_material_data_1.xlsx
MaterialData_233616.pdf,Solvay CYCOMÂ® 759F Epoxy - 2X2 Twill Fabric 40%-12KT700-2X2T-285 Reinforced Prepreg,Epoxy + 40% Carbon fiber,Mechanical Properties,Flexural Modulus,53,GPa,7690 ksi,,"0Â°, Actual 53.5% VF",combined_material_data_1.xlsx
MaterialData_233616.pdf,Solvay CYCOMÂ® 759F Epoxy - 2X2 Twill Fabric 40%-12KT700-2X2T-285 Reinforced Prepreg,Epoxy + 40% Carbon fiber,Mechanical Properties,Flexural Modulus,57,GPa,8270 ksi,,"0Â°, Normalized 55% VF",combined_material_data_1.xlsx
MaterialData_233616.pdf,Solvay CYCOMÂ® 759F Epoxy - 2X2 Twill Fabric 40%-12KT700-2X2T-285 Reinforced Prepreg,Epoxy + 40% Carbon fiber,Mechanical Properties,Compressive Strength,665,MPa,96500 psi,,"0Â°, Actual 53.5% VF",combined_material_data_1.xlsx
MaterialData_233616.pdf,Solvay CYCOMÂ® 759F Epoxy - 2X2 Twill Fabric 40%-12KT700-2X2T-285 Reinforced Prepreg,Epoxy + 40% Carbon fiber,Mechanical Properties,Compressive Strength,723,MPa,105000 psi,,"0Â°, Normalized 55% VF",combined_material_data_1.xlsx
MaterialData_233616.pdf,Solvay CYCOMÂ® 759F Epoxy - 2X2 Twill Fabric 40%-12KT700-2X2T-285 Reinforced Prepreg,Epoxy + 40% Carbon fiber,Mechanical Properties,Compressive Modulus,93,GPa,13500 ksi,,"0Â°, Actual 53.5% VF",combined_material_data_1.xlsx
MaterialData_233616.pdf,Solvay CYCOMÂ® 759F Epoxy - 2X2 Twill Fabric 40%-12KT700-2X2T-285 Reinforced Prepreg,Epoxy + 40% Carbon fiber,Mechanical Properties,Compressive Modulus,101,GPa,14600 ksi,,"0Â°, Normalized 55% VF",combined_material_data_1.xlsx
MaterialData_233616.pdf,Solvay CYCOMÂ® 759F Epoxy - 2X2 Twill Fabric 40%-12KT700-2X2T-285 Reinforced Prepreg,Epoxy + 40% Carbon fiber,Mechanical Properties,Poissons Ratio,0.13,,0.13,,"0Â°, Actual 53.5% VF",combined_material_data_1.xlsx
MaterialData_233616.pdf,Solvay CYCOMÂ® 759F Epoxy - 2X2 Twill Fabric 40%-12KT700-2X2T-285 Reinforced Prepreg,Epoxy + 40% Carbon fiber,Mechanical Properties,Poissons Ratio,0.91,,0.91,,"Â±45Â°, Actual 53.5% VF",combined_material_data_1.xlsx
MaterialData_233616.pdf,Solvay CYCOMÂ® 759F Epoxy - 2X2 Twill Fabric 40%-12KT700-2X2T-285 Reinforced Prepreg,Epoxy + 40% Carbon fiber,Mechanical Properties,Shear Modulus,4,GPa,580 ksi,,"In Plane Â±45, Actual 53.5% VF",combined_material_data_1.xlsx
MaterialData_233616.pdf,Solvay CYCOMÂ® 759F Epoxy - 2X2 Twill Fabric 40%-12KT700-2X2T-285 Reinforced Prepreg,Epoxy + 40% Carbon fiber,Mechanical Properties,Shear Strength,97.9,MPa,14200 psi,,"In Plane Â±45, Actual 53.5% VF",combined_material_data_1.xlsx
MaterialData_233616.pdf,Solvay CYCOMÂ® 759F Epoxy - 2X2 Twill Fabric 40%-12KT700-2X2T-285 Reinforced Prepreg,Epoxy + 40% Carbon fiber,Thermal Properties,"Glass Transition Temp, Tg",136,Â°C,277 Â°F,,1.5 hrs at 125Â°C cure cycle,combined_material_data_1.xlsx
MaterialData_233616.pdf,Solvay CYCOMÂ® 759F Epoxy - 2X2 Twill Fabric 40%-12KT700-2X2T-285 Reinforced Prepreg,Epoxy + 40% Carbon fiber,Thermal Properties,"Glass Transition Temp, Tg",155,Â°C,311 Â°F,,"Peak tan d, 1.5 hrs at 125Â°C cure cycle",combined_material_data_1.xlsx
MaterialData_233616.pdf,Solvay CYCOMÂ® 759F Epoxy - 2X2 Twill Fabric 40%-12KT700-2X2T-285 Reinforced Prepreg,Epoxy + 40% Carbon fiber,Processing Properties,Processing Temperature,124,Â°C,255 Â°F,,Standard Cure,combined_material_data_1.xlsx
MaterialData_233616.pdf,Solvay CYCOMÂ® 759F Epoxy - 2X2 Twill Fabric 40%-12KT700-2X2T-285 Reinforced Prepreg,Epoxy + 40% Carbon fiber,Processing Properties,Processing Time,5400,sec,1.50 hour,@Time,,combined_material_data_1.xlsx
MaterialData_233616.pdf,Solvay CYCOMÂ® 759F Epoxy - 2X2 Twill Fabric 40%-12KT700-2X2T-285 Reinforced Prepreg,Epoxy + 40% Carbon fiber,Processing Properties,Gel Time,12,min,12.0 min,,,combined_material_data_1.xlsx
MaterialData_233616.pdf,Solvay CYCOMÂ® 759F Epoxy - 2X2 Twill Fabric 40%-12KT700-2X2T-285 Reinforced Prepreg,Epoxy + 40% Carbon fiber,Processing Properties,Gel Time,12,min,12.0 min,@Temperature 121 Â°C @Temperature 250 Â°F,,combined_material_data_1.xlsx
MaterialData_233616.pdf,Solvay CYCOMÂ® 759F Epoxy - 2X2 Twill Fabric 40%-12KT700-2X2T-285 Reinforced Prepreg,Epoxy + 40% Carbon fiber,Processing Properties,Shelf Life,12,Month,12.0 Month,,,combined_material_data_1.xlsx
MaterialData_240087.pdf,Solvay LTMÂ® 123 Cyanate Ester Prepreg with CF0300 Carbon Fabric,Cynate Ester + 55% Carbon Fiber,Physical Properties,Moisture Absorption at Equilibrium,0.22,%,0.0022,,"0 to 60% RH, 60Â°C, (1.5mm 0Â°Â±60Â°C M55J reinforcement)",combined_material_data_1.xlsx
MaterialData_240087.pdf,Solvay LTMÂ® 123 Cyanate Ester Prepreg with CF0300 Carbon Fabric,Cynate Ester + 55% Carbon Fiber,Physical Properties,Storage Temperature,-18,Â°C,-0.400 Â°F,,LTMÂ® 123,combined_material_data_1.xlsx
MaterialData_240087.pdf,Solvay LTMÂ® 123 Cyanate Ester Prepreg with CF0300 Carbon Fabric,Cynate Ester + 55% Carbon Fiber,Mechanical Properties,Flexural Strength,899.1,MPa,130400 psi,@Temperature 177 Â°C,0/90Â°; CRAG 200,combined_material_data_1.xlsx
MaterialData_240087.pdf,Solvay LTMÂ® 123 Cyanate Ester Prepreg with CF0300 Carbon Fabric,Cynate Ester + 55% Carbon Fiber,Mechanical Properties,Flexural Strength,994.9,MPa,144300 psi,@Temperature 24.0 Â°C,0/90Â°; CRAG 200,combined_material_data_1.xlsx
MaterialData_240087.pdf,Solvay LTMÂ® 123 Cyanate Ester Prepreg with CF0300 Carbon Fabric,Cynate Ester + 55% Carbon Fiber,Mechanical Properties,Flexural Modulus,56,GPa,8120 ksi,@Temperature 24.0 Â°C,0/90Â°; CRAG 200,combined_material_data_1.xlsx
MaterialData_240087.pdf,Solvay LTMÂ® 123 Cyanate Ester Prepreg with CF0300 Carbon Fabric,Cynate Ester + 55% Carbon Fiber,Mechanical Properties,Flexural Modulus,57,GPa,8270 ksi,@Temperature 177 Â°C,0/90Â°; CRAG 200,combined_material_data_1.xlsx
MaterialData_240087.pdf,Solvay LTMÂ® 123 Cyanate Ester Prepreg with CF0300 Carbon Fabric,Cynate Ester + 55% Carbon Fiber,Mechanical Properties,Compressive Strength,143,MPa,20700 psi,,Quasi-Isotropic after 6.7 J/mm Impact; SACMA SRM 2R-94,combined_material_data_1.xlsx
MaterialData_240087.pdf,Solvay LTMÂ® 123 Cyanate Ester Prepreg with CF0300 Carbon Fabric,Cynate Ester + 55% Carbon Fiber,Mechanical Properties,Compressive Strength,533,MPa,77300 psi,@Temperature 177 Â°C,0/90Â°; ASTM D3410,combined_material_data_1.xlsx
MaterialData_240087.pdf,Solvay LTMÂ® 123 Cyanate Ester Prepreg with CF0300 Carbon Fabric,Cynate Ester + 55% Carbon Fiber,Mechanical Properties,Shear Strength,46.9,MPa,6800 psi,@Temperature 177 Â°C,0/90Â° Interlaminar; ASTM D2344,combined_material_data_1.xlsx
MaterialData_240087.pdf,Solvay LTMÂ® 123 Cyanate Ester Prepreg with CF0300 Carbon Fabric,Cynate Ester + 55% Carbon Fiber,Mechanical Properties,Shear Strength,75.2,MPa,10900 psi,@Temperature 24.0 Â°C,0/90Â° Interlaminar; ASTM D2344,combined_material_data_1.xlsx
MaterialData_240087.pdf,Solvay LTMÂ® 123 Cyanate Ester Prepreg with CF0300 Carbon Fabric,Cynate Ester + 55% Carbon Fiber,Thermal Properties,"CTE, linear",-0.04,Âµm/m-Â°C,-0.567 - -0.544 Âµin/in-Â°F,@Temperature 20.0 - 80.0 Â°C,0Â°; M55J reinforcement,combined_material_data_1.xlsx
MaterialData_240087.pdf,Solvay LTMÂ® 123 Cyanate Ester Prepreg with CF0300 Carbon Fabric,Cynate Ester + 55% Carbon Fiber,Processing Properties,Cure Time,180,min,3.00 hour,@Temperature 200 Â°C,Post-cure As Tested,combined_material_data_1.xlsx
MaterialData_240087.pdf,Solvay LTMÂ® 123 Cyanate Ester Prepreg with CF0300 Carbon Fabric,Cynate Ester + 55% Carbon Fiber,Processing Properties,Cure Time,960,min,16.0 hour,"@Pressure 0.621 MPa, Temperature 80.0 Â°C",As Tested,combined_material_data_1.xlsx
MaterialData_240087.pdf,Solvay LTMÂ® 123 Cyanate Ester Prepreg with CF0300 Carbon Fabric,Cynate Ester + 55% Carbon Fiber,Processing Properties,Shelf Life,6,Month,6.00 Month,@Temperature -18.0 Â°C,LTMÂ® 123,combined_material_data_1.xlsx
MaterialData_240089.pdf,Solvay LTMÂ® 123 Cyanate Ester Prepreg with CF1218 Carbon Fabric,Cynate Ester + 55% Carbon Fiber,Physical Properties,Moisture Absorption at Equilibrium,0.22,%,0.0022,,"0 to 60% RH, 60Â°C, (1.5mm 0Â°Â±60Â°C M55J reinforcement)",combined_material_data_1.xlsx
MaterialData_240089.pdf,Solvay LTMÂ® 123 Cyanate Ester Prepreg with CF1218 Carbon Fabric,Cynate Ester + 55% Carbon Fiber,Physical Properties,Storage Temperature,-18,Â°C,-0.400 Â°F,,LTMÂ® 123,combined_material_data_1.xlsx
MaterialData_240089.pdf,Solvay LTMÂ® 123 Cyanate Ester Prepreg with CF1218 Carbon Fabric,Cynate Ester + 55% Carbon Fiber,Mechanical Properties,Compressive Strength,602,MPa,87300 psi,@Temperature 200 Â°C,0/90Â°; ASTM D3410,combined_material_data_1.xlsx
MaterialData_240089.pdf,Solvay LTMÂ® 123 Cyanate Ester Prepreg with CF1218 Carbon Fabric,Cynate Ester + 55% Carbon Fiber,Mechanical Properties,Compressive Strength,864,MPa,125000 psi,@Temperature 24.0 Â°C,0/90Â°; ASTM D3410,combined_material_data_1.xlsx
MaterialData_240089.pdf,Solvay LTMÂ® 123 Cyanate Ester Prepreg with CF1218 Carbon Fabric,Cynate Ester + 55% Carbon Fiber,Mechanical Properties,Shear Strength,37.2,MPa,5400 psi,@Temperature 200 Â°C,0/90Â° Interlaminar; ASTM D2344,combined_material_data_1.xlsx
MaterialData_240089.pdf,Solvay LTMÂ® 123 Cyanate Ester Prepreg with CF1218 Carbon Fabric,Cynate Ester + 55% Carbon Fiber,Mechanical Properties,Shear Strength,62.7,MPa,9100 psi,@Temperature 24.0 Â°C,0/90Â° Interlaminar; ASTM D2344,combined_material_data_1.xlsx
MaterialData_240089.pdf,Solvay LTMÂ® 123 Cyanate Ester Prepreg with CF1218 Carbon Fabric,Cynate Ester + 55% Carbon Fiber,Thermal Properties,"CTE, linear",-0.04,Âµm/m-Â°C,-0.567 - -0.544 Âµin/in-Â°F,@Temperature 20.0 - 80.0 Â°C,0Â°; M55J reinforcement,combined_material_data_1.xlsx
MaterialData_240089.pdf,Solvay LTMÂ® 123 Cyanate Ester Prepreg with CF1218 Carbon Fabric,Cynate Ester + 55% Carbon Fiber,Processing Properties,Cure Time,180,min,3.00 hour,@Temperature 200 Â°C,Post-cure As Tested,combined_material_data_1.xlsx
MaterialData_240089.pdf,Solvay LTMÂ® 123 Cyanate Ester Prepreg with CF1218 Carbon Fabric,Cynate Ester + 55% Carbon Fiber,Processing Properties,Cure Time,960,min,16.0 hour,"@Pressure 0.621 MPa, Temperature 80.0 Â°C",As Tested,combined_material_data_1.xlsx
MaterialData_240089.pdf,Solvay LTMÂ® 123 Cyanate Ester Prepreg with CF1218 Carbon Fabric,Cynate Ester + 55% Carbon Fiber,Processing Properties,Shelf Life,6,Month,6.00 Month,@Temperature -18.0 Â°C,LTMÂ® 123,combined_material_data_1.xlsx
MaterialData_287724.pdf,"Ensinger TECATEC PC CF45 CP/IP/OS S0001 natural Polycarbonate, Carbon Fiber Reinforced",PC + 45% Carbon Fiber,Physical Properties,Density,1.52,g/cc,0.0549 lb/inÂ³,,,combined_material_data_1.xlsx
MaterialData_287724.pdf,"Ensinger TECATEC PC CF45 CP/IP/OS S0001 natural Polycarbonate, Carbon Fiber Reinforced",PC + 45% Carbon Fiber,Physical Properties,Filler Content,43,%,0.43,,Fiber Volume,combined_material_data_1.xlsx
MaterialData_287724.pdf,"Ensinger TECATEC PC CF45 CP/IP/OS S0001 natural Polycarbonate, Carbon Fiber Reinforced",PC + 45% Carbon Fiber,Mechanical Properties,Tensile Strength,400,MPa,58000 psi,,ISO 527-4,combined_material_data_1.xlsx
MaterialData_287724.pdf,"Ensinger TECATEC PC CF45 CP/IP/OS S0001 natural Polycarbonate, Carbon Fiber Reinforced",PC + 45% Carbon Fiber,Mechanical Properties,Tensile Modulus,44,GPa,6380 ksi,,ISO 527-4,combined_material_data_1.xlsx
MaterialData_287724.pdf,"Ensinger TECATEC PC CF45 CP/IP/OS S0001 natural Polycarbonate, Carbon Fiber Reinforced",PC + 45% Carbon Fiber,Mechanical Properties,Flexural Strength,600,MPa,87000 psi,,ISO 14125,combined_material_data_1.xlsx
MaterialData_287724.pdf,"Ensinger TECATEC PC CF45 CP/IP/OS S0001 natural Polycarbonate, Carbon Fiber Reinforced",PC + 45% Carbon Fiber,Mechanical Properties,Flexural Modulus,42,GPa,6090 ksi,,ISO 14125,combined_material_data_1.xlsx
MaterialData_287724.pdf,"Ensinger TECATEC PC CF45 CP/IP/OS S0001 natural Polycarbonate, Carbon Fiber Reinforced",PC + 45% Carbon Fiber,Mechanical Properties,Compressive Strength,200,MPa,29000 psi,,,combined_material_data_1.xlsx
MaterialData_287724.pdf,"Ensinger TECATEC PC CF45 CP/IP/OS S0001 natural Polycarbonate, Carbon Fiber Reinforced",PC + 45% Carbon Fiber,Mechanical Properties,Shear Strength,41,MPa,5950 psi,,interlaminar; ISO 14130,combined_material_data_1.xlsx
MaterialData_287724.pdf,"Ensinger TECATEC PC CF45 CP/IP/OS S0001 natural Polycarbonate, Carbon Fiber Reinforced",PC + 45% Carbon Fiber,Thermal Properties,"CTE, linear",5,Âµm/m-Â°C,2.78 Âµin/in-Â°F,in 0Â° and 90Â° direction,,combined_material_data_1.xlsx
MaterialData_287724.pdf,"Ensinger TECATEC PC CF45 CP/IP/OS S0001 natural Polycarbonate, Carbon Fiber Reinforced",PC + 45% Carbon Fiber,Thermal Properties,"Maximum Service Temperature, Air",120,Â°C,248 Â°F,,,combined_material_data_1.xlsx
MaterialData_287724.pdf,"Ensinger TECATEC PC CF45 CP/IP/OS S0001 natural Polycarbonate, Carbon Fiber Reinforced",PC + 45% Carbon Fiber,Thermal Properties,"Glass Transition Temp, Tg",143,Â°C,289 Â°F,,,combined_material_data_1.xlsx
MaterialData_287724.pdf,"Ensinger TECATEC PC CF45 CP/IP/OS S0001 natural Polycarbonate, Carbon Fiber Reinforced",PC + 45% Carbon Fiber,Processing Properties,Drying Temperature,120,Â°C,248 Â°F,,,combined_material_data_1.xlsx
MaterialData_287724.pdf,"Ensinger TECATEC PC CF45 CP/IP/OS S0001 natural Polycarbonate, Carbon Fiber Reinforced",PC + 45% Carbon Fiber,Processing Properties,Dry Time,3,hour,3.00 hour,,,combined_material_data_1.xlsx
MaterialData_287724.pdf,"Ensinger TECATEC PC CF45 CP/IP/OS S0001 natural Polycarbonate, Carbon Fiber Reinforced",PC + 45% Carbon Fiber,Descriptive Properties,Areal weight finished product,445,g/mÂ²,,,,combined_material_data_1.xlsx
MaterialData_287724.pdf,"Ensinger TECATEC PC CF45 CP/IP/OS S0001 natural Polycarbonate, Carbon Fiber Reinforced",PC + 45% Carbon Fiber,Descriptive Properties,Color,natural,,,,,combined_material_data_1.xlsx
MaterialData_287724.pdf,"Ensinger TECATEC PC CF45 CP/IP/OS S0001 natural Polycarbonate, Carbon Fiber Reinforced",PC + 45% Carbon Fiber,Descriptive Properties,Fiber architecture,Twill 2/2,,,,,combined_material_data_1.xlsx
MaterialData_287724.pdf,"Ensinger TECATEC PC CF45 CP/IP/OS S0001 natural Polycarbonate, Carbon Fiber Reinforced",PC + 45% Carbon Fiber,Descriptive Properties,Fiber areal weight,245,g/mÂ²,,,,combined_material_data_1.xlsx
MaterialData_287724.pdf,"Ensinger TECATEC PC CF45 CP/IP/OS S0001 natural Polycarbonate, Carbon Fiber Reinforced",PC + 45% Carbon Fiber,Descriptive Properties,Fiber type,Carbon HT 3k,,,,,combined_material_data_1.xlsx
MaterialData_287724.pdf,"Ensinger TECATEC PC CF45 CP/IP/OS S0001 natural Polycarbonate, Carbon Fiber Reinforced",PC + 45% Carbon Fiber,Descriptive Properties,Material widths,"1000, 1270",mm,,,,combined_material_data_1.xlsx
MaterialData_287724.pdf,"Ensinger TECATEC PC CF45 CP/IP/OS S0001 natural Polycarbonate, Carbon Fiber Reinforced",PC + 45% Carbon Fiber,Descriptive Properties,ply thickness (consolidated),0.25,mm,,,,combined_material_data_1.xlsx
MaterialData_287724.pdf,"Ensinger TECATEC PC CF45 CP/IP/OS S0001 natural Polycarbonate, Carbon Fiber Reinforced",PC + 45% Carbon Fiber,Descriptive Properties,Resin weight content,0.449,,,,,combined_material_data_1.xlsx
MaterialData_287725.pdf,"Ensinger TECATEC PC CF50 CP/IP/OS S0001 natural Polycarbonate, Carbon Fiber Reinforced",PC + 45% Carbon Fiber,Physical Properties,Density,1.52,g/cc,0.0549 lb/inÂ³,,,combined_material_data_1.xlsx
MaterialData_287725.pdf,"Ensinger TECATEC PC CF50 CP/IP/OS S0001 natural Polycarbonate, Carbon Fiber Reinforced",PC + 45% Carbon Fiber,Physical Properties,Filler Content,50,%,0.5,,Fiber Volume,combined_material_data_1.xlsx
MaterialData_287725.pdf,"Ensinger TECATEC PC CF50 CP/IP/OS S0001 natural Polycarbonate, Carbon Fiber Reinforced",PC + 45% Carbon Fiber,Mechanical Properties,Tensile Strength,440,MPa,63800 psi,,ISO 527-4,combined_material_data_1.xlsx
MaterialData_287725.pdf,"Ensinger TECATEC PC CF50 CP/IP/OS S0001 natural Polycarbonate, Carbon Fiber Reinforced",PC + 45% Carbon Fiber,Mechanical Properties,Tensile Modulus,48,GPa,6960 ksi,,ISO 527-4,combined_material_data_1.xlsx
MaterialData_287725.pdf,"Ensinger TECATEC PC CF50 CP/IP/OS S0001 natural Polycarbonate, Carbon Fiber Reinforced",PC + 45% Carbon Fiber,Mechanical Properties,Flexural Strength,615,MPa,89200 psi,,ISO 14125,combined_material_data_1.xlsx
MaterialData_287725.pdf,"Ensinger TECATEC PC CF50 CP/IP/OS S0001 natural Polycarbonate, Carbon Fiber Reinforced",PC + 45% Carbon Fiber,Mechanical Properties,Flexural Modulus,48,GPa,6960 ksi,,ISO 14125,combined_material_data_1.xlsx
MaterialData_287725.pdf,"Ensinger TECATEC PC CF50 CP/IP/OS S0001 natural Polycarbonate, Carbon Fiber Reinforced",PC + 45% Carbon Fiber,Mechanical Properties,Compressive Strength,215,MPa,31200 psi,,ISO 14126,combined_material_data_1.xlsx
MaterialData_287725.pdf,"Ensinger TECATEC PC CF50 CP/IP/OS S0001 natural Polycarbonate, Carbon Fiber Reinforced",PC + 45% Carbon Fiber,Mechanical Properties,Compressive Modulus,26,GPa,3770 ksi,,ISO 14126,combined_material_data_1.xlsx
MaterialData_287725.pdf,"Ensinger TECATEC PC CF50 CP/IP/OS S0001 natural Polycarbonate, Carbon Fiber Reinforced",PC + 45% Carbon Fiber,Mechanical Properties,Shear Strength,44,MPa,6380 psi,,interlaminar; ISO 14130,combined_material_data_1.xlsx
MaterialData_287725.pdf,"Ensinger TECATEC PC CF50 CP/IP/OS S0001 natural Polycarbonate, Carbon Fiber Reinforced",PC + 45% Carbon Fiber,Thermal Properties,"CTE, linear",5,Âµm/m-Â°C,2.78 Âµin/in-Â°F,,in 0Â° and 90Â° direction,combined_material_data_1.xlsx
MaterialData_287725.pdf,"Ensinger TECATEC PC CF50 CP/IP/OS S0001 natural Polycarbonate, Carbon Fiber Reinforced",PC + 45% Carbon Fiber,Thermal Properties,Maximum Service Temperature,120,Â°C,248 Â°F,Air,long term,combined_material_data_1.xlsx
MaterialData_287725.pdf,"Ensinger TECATEC PC CF50 CP/IP/OS S0001 natural Polycarbonate, Carbon Fiber Reinforced",PC + 45% Carbon Fiber,Thermal Properties,Maximum Service Temperature,140,Â°C,284 Â°F,Air,short term,combined_material_data_1.xlsx
MaterialData_287725.pdf,"Ensinger TECATEC PC CF50 CP/IP/OS S0001 natural Polycarbonate, Carbon Fiber Reinforced",PC + 45% Carbon Fiber,Thermal Properties,"Glass Transition Temp, Tg",143,Â°C,289 Â°F,,,combined_material_data_1.xlsx
MaterialData_287725.pdf,"Ensinger TECATEC PC CF50 CP/IP/OS S0001 natural Polycarbonate, Carbon Fiber Reinforced",PC + 45% Carbon Fiber,Processing Properties,Drying Temperature,120,Â°C,248 Â°F,,,combined_material_data_1.xlsx
MaterialData_287725.pdf,"Ensinger TECATEC PC CF50 CP/IP/OS S0001 natural Polycarbonate, Carbon Fiber Reinforced",PC + 45% Carbon Fiber,Processing Properties,Dry Time,3,hour,3.00 hour,,,combined_material_data_1.xlsx
MaterialData_287725.pdf,"Ensinger TECATEC PC CF50 CP/IP/OS S0001 natural Polycarbonate, Carbon Fiber Reinforced",PC + 45% Carbon Fiber,Descriptive Properties,Areal weight finished product,327,g/mÂ²,,,,combined_material_data_1.xlsx
MaterialData_287725.pdf,"Ensinger TECATEC PC CF50 CP/IP/OS S0001 natural Polycarbonate, Carbon Fiber Reinforced",PC + 45% Carbon Fiber,Descriptive Properties,Color,natural,,,,,combined_material_data_1.xlsx
MaterialData_287725.pdf,"Ensinger TECATEC PC CF50 CP/IP/OS S0001 natural Polycarbonate, Carbon Fiber Reinforced",PC + 45% Carbon Fiber,Descriptive Properties,Fiber architecture,Twill 2/2,,,,,combined_material_data_1.xlsx
MaterialData_287725.pdf,"Ensinger TECATEC PC CF50 CP/IP/OS S0001 natural Polycarbonate, Carbon Fiber Reinforced",PC + 45% Carbon Fiber,Descriptive Properties,Fiber areal weight,200,g/mÂ²,,,,combined_material_data_1.xlsx
MaterialData_287725.pdf,"Ensinger TECATEC PC CF50 CP/IP/OS S0001 natural Polycarbonate, Carbon Fiber Reinforced",PC + 45% Carbon Fiber,Descriptive Properties,Fiber type,Carbon HT 3k,,,,,combined_material_data_1.xlsx
MaterialData_287725.pdf,"Ensinger TECATEC PC CF50 CP/IP/OS S0001 natural Polycarbonate, Carbon Fiber Reinforced",PC + 45% Carbon Fiber,Descriptive Properties,Material widths,1000,mm,,,,combined_material_data_1.xlsx
MaterialData_287725.pdf,"Ensinger TECATEC PC CF50 CP/IP/OS S0001 natural Polycarbonate, Carbon Fiber Reinforced",PC + 45% Carbon Fiber,Descriptive Properties,Material widths,1270,mm,,,,combined_material_data_1.xlsx
MaterialData_287725.pdf,"Ensinger TECATEC PC CF50 CP/IP/OS S0001 natural Polycarbonate, Carbon Fiber Reinforced",PC + 45% Carbon Fiber,Descriptive Properties,ply thickness (consolidated),0.2,mm,,,,combined_material_data_1.xlsx
MaterialData_287725.pdf,"Ensinger TECATEC PC CF50 CP/IP/OS S0001 natural Polycarbonate, Carbon Fiber Reinforced",PC + 45% Carbon Fiber,Descriptive Properties,Resin weight content,0.388,,,,,combined_material_data_1.xlsx
MaterialData_287726.pdf,"Ensinger TECATEC PC CW50 PL S0001 natural - plate Polycarbonate, Carbon Fiber Reinforced",PC + 45% Carbon Fiber,Physical Properties,Density,1.52,g/cc,0.0549 lb/inÂ³,,,combined_material_data_1.xlsx
MaterialData_287726.pdf,"Ensinger TECATEC PC CW50 PL S0001 natural - plate Polycarbonate, Carbon Fiber Reinforced",PC + 45% Carbon Fiber,Physical Properties,Filler Content,50,%,0.5,,Fiber Volume,combined_material_data_1.xlsx
MaterialData_287726.pdf,"Ensinger TECATEC PC CW50 PL S0001 natural - plate Polycarbonate, Carbon Fiber Reinforced",PC + 45% Carbon Fiber,Mechanical Properties,Tensile Strength,440,MPa,63800 psi,,ISO 527-4,combined_material_data_1.xlsx
MaterialData_287726.pdf,"Ensinger TECATEC PC CW50 PL S0001 natural - plate Polycarbonate, Carbon Fiber Reinforced",PC + 45% Carbon Fiber,Mechanical Properties,Tensile Modulus,48,GPa,6960 ksi,,ISO 527-4,combined_material_data_1.xlsx
MaterialData_287726.pdf,"Ensinger TECATEC PC CW50 PL S0001 natural - plate Polycarbonate, Carbon Fiber Reinforced",PC + 45% Carbon Fiber,Mechanical Properties,Flexural Strength,615,MPa,89200 psi,,ISO 14125,combined_material_data_1.xlsx
MaterialData_287726.pdf,"Ensinger TECATEC PC CW50 PL S0001 natural - plate Polycarbonate, Carbon Fiber Reinforced",PC + 45% Carbon Fiber,Mechanical Properties,Flexural Modulus,48,GPa,6960 ksi,,ISO 14125,combined_material_data_1.xlsx
MaterialData_287726.pdf,"Ensinger TECATEC PC CW50 PL S0001 natural - plate Polycarbonate, Carbon Fiber Reinforced",PC + 45% Carbon Fiber,Mechanical Properties,Compressive Strength,215,MPa,31200 psi,,ISO 14126,combined_material_data_1.xlsx
MaterialData_287726.pdf,"Ensinger TECATEC PC CW50 PL S0001 natural - plate Polycarbonate, Carbon Fiber Reinforced",PC + 45% Carbon Fiber,Mechanical Properties,Compressive Modulus,26,GPa,3770 ksi,,ISO 14126,combined_material_data_1.xlsx
MaterialData_287726.pdf,"Ensinger TECATEC PC CW50 PL S0001 natural - plate Polycarbonate, Carbon Fiber Reinforced",PC + 45% Carbon Fiber,Mechanical Properties,Shear Strength,44,MPa,6380 psi,,interlaminar; ISO 14130,combined_material_data_1.xlsx
MaterialData_287726.pdf,"Ensinger TECATEC PC CW50 PL S0001 natural - plate Polycarbonate, Carbon Fiber Reinforced",PC + 45% Carbon Fiber,Thermal Properties,"CTE, linear",5,Âµm/m-Â°C,2.78 Âµin/in-Â°F,,in 0Â° and 90Â° direction,combined_material_data_1.xlsx
MaterialData_287726.pdf,"Ensinger TECATEC PC CW50 PL S0001 natural - plate Polycarbonate, Carbon Fiber Reinforced",PC + 45% Carbon Fiber,Thermal Properties,"Maximum Service Temperature, Air",120,Â°C,248 Â°F,,,combined_material_data_1.xlsx
MaterialData_287726.pdf,"Ensinger TECATEC PC CW50 PL S0001 natural - plate Polycarbonate, Carbon Fiber Reinforced",PC + 45% Carbon Fiber,Thermal Properties,"Maximum Service Temperature, Air",140,Â°C,284 Â°F,,short term,combined_material_data_1.xlsx
MaterialData_287726.pdf,"Ensinger TECATEC PC CW50 PL S0001 natural - plate Polycarbonate, Carbon Fiber Reinforced",PC + 45% Carbon Fiber,Thermal Properties,"Glass Transition Temp, Tg",143,Â°C,289 Â°F,,,combined_material_data_1.xlsx
MaterialData_287726.pdf,"Ensinger TECATEC PC CW50 PL S0001 natural - plate Polycarbonate, Carbon Fiber Reinforced",PC + 45% Carbon Fiber,Processing Properties,Drying Temperature,120,Â°C,248 Â°F,,,combined_material_data_1.xlsx
MaterialData_287726.pdf,"Ensinger TECATEC PC CW50 PL S0001 natural - plate Polycarbonate, Carbon Fiber Reinforced",PC + 45% Carbon Fiber,Processing Properties,Dry Time,3,hour,3.00 hour,,,combined_material_data_1.xlsx
MaterialData_287726.pdf,"Ensinger TECATEC PC CW50 PL S0001 natural - plate Polycarbonate, Carbon Fiber Reinforced",PC + 45% Carbon Fiber,Descriptive Properties,Areal weight finished product,327,g/mÂ²,,,,combined_material_data_1.xlsx
MaterialData_287726.pdf,"Ensinger TECATEC PC CW50 PL S0001 natural - plate Polycarbonate, Carbon Fiber Reinforced",PC + 45% Carbon Fiber,Descriptive Properties,Color,natural,,,,,combined_material_data_1.xlsx
MaterialData_287726.pdf,"Ensinger TECATEC PC CW50 PL S0001 natural - plate Polycarbonate, Carbon Fiber Reinforced",PC + 45% Carbon Fiber,Descriptive Properties,Fiber architecture,Twill 2/2,,,,,combined_material_data_1.xlsx
MaterialData_287726.pdf,"Ensinger TECATEC PC CW50 PL S0001 natural - plate Polycarbonate, Carbon Fiber Reinforced",PC + 45% Carbon Fiber,Descriptive Properties,Fiber areal weight,200,g/mÂ²,,,,combined_material_data_1.xlsx
MaterialData_287726.pdf,"Ensinger TECATEC PC CW50 PL S0001 natural - plate Polycarbonate, Carbon Fiber Reinforced",PC + 45% Carbon Fiber,Descriptive Properties,Fiber orientation,0-90Â°,,,,,combined_material_data_1.xlsx
MaterialData_287726.pdf,"Ensinger TECATEC PC CW50 PL S0001 natural - plate Polycarbonate, Carbon Fiber Reinforced",PC + 45% Carbon Fiber,Descriptive Properties,Fiber type,Carbon HT 3k,,,,,combined_material_data_1.xlsx
MaterialData_287726.pdf,"Ensinger TECATEC PC CW50 PL S0001 natural - plate Polycarbonate, Carbon Fiber Reinforced",PC + 45% Carbon Fiber,Descriptive Properties,Material widths,625x525,mm,,,,combined_material_data_1.xlsx
MaterialData_287726.pdf,"Ensinger TECATEC PC CW50 PL S0001 natural - plate Polycarbonate, Carbon Fiber Reinforced",PC + 45% Carbon Fiber,Descriptive Properties,ply thickness (consolidated),1/1/1995 0:00,mm,,,,combined_material_data_1.xlsx
MaterialData_287726.pdf,"Ensinger TECATEC PC CW50 PL S0001 natural - plate Polycarbonate, Carbon Fiber Reinforced",PC + 45% Carbon Fiber,Descriptive Properties,Resin weight content,0.388,,,,,combined_material_data_1.xlsx
MaterialData_287728.pdf,"Ensinger TECATEC PEEK CF50 CP/IP/OS S0002 natural Polyetheretherketone, Carbon Fiber Reinforced",PEEK + 50% Carbon Fiber,Physical Properties,Density,1.52,g/cc,0.0549 lb/inÂ³,,,combined_material_data_1.xlsx
MaterialData_287728.pdf,"Ensinger TECATEC PEEK CF50 CP/IP/OS S0002 natural Polyetheretherketone, Carbon Fiber Reinforced",PEEK + 50% Carbon Fiber,Physical Properties,Filler Content,50,%,0.5,,Fiber Volume,combined_material_data_1.xlsx
MaterialData_287728.pdf,"Ensinger TECATEC PEEK CF50 CP/IP/OS S0002 natural Polyetheretherketone, Carbon Fiber Reinforced",PEEK + 50% Carbon Fiber,Mechanical Properties,Tensile Strength,713,MPa,103000 psi,,ISO 527-4,combined_material_data_1.xlsx
MaterialData_287728.pdf,"Ensinger TECATEC PEEK CF50 CP/IP/OS S0002 natural Polyetheretherketone, Carbon Fiber Reinforced",PEEK + 50% Carbon Fiber,Mechanical Properties,Tensile Modulus,59,GPa,8560 ksi,,ISO 527-4,combined_material_data_1.xlsx
MaterialData_287728.pdf,"Ensinger TECATEC PEEK CF50 CP/IP/OS S0002 natural Polyetheretherketone, Carbon Fiber Reinforced",PEEK + 50% Carbon Fiber,Mechanical Properties,Flexural Strength,866,MPa,126000 psi,,ISO 14125,combined_material_data_1.xlsx
MaterialData_287728.pdf,"Ensinger TECATEC PEEK CF50 CP/IP/OS S0002 natural Polyetheretherketone, Carbon Fiber Reinforced",PEEK + 50% Carbon Fiber,Mechanical Properties,Flexural Modulus,55,GPa,7980 ksi,,ISO 14125,combined_material_data_1.xlsx
MaterialData_287728.pdf,"Ensinger TECATEC PEEK CF50 CP/IP/OS S0002 natural Polyetheretherketone, Carbon Fiber Reinforced",PEEK + 50% Carbon Fiber,Mechanical Properties,Compressive Strength,645,MPa,93500 psi,,ISO 14126,combined_material_data_1.xlsx
MaterialData_287728.pdf,"Ensinger TECATEC PEEK CF50 CP/IP/OS S0002 natural Polyetheretherketone, Carbon Fiber Reinforced",PEEK + 50% Carbon Fiber,Mechanical Properties,Shear Strength,65,MPa,9430 psi,,interlaminar; ISO 14130,combined_material_data_1.xlsx
MaterialData_287728.pdf,"Ensinger TECATEC PEEK CF50 CP/IP/OS S0002 natural Polyetheretherketone, Carbon Fiber Reinforced",PEEK + 50% Carbon Fiber,Mechanical Properties,Shear Strength,137,MPa,19900 psi,,interplanar; ISO 14129,combined_material_data_1.xlsx
MaterialData_287728.pdf,"Ensinger TECATEC PEEK CF50 CP/IP/OS S0002 natural Polyetheretherketone, Carbon Fiber Reinforced",PEEK + 50% Carbon Fiber,Mechanical Properties,"Charpy Impact, Notched",6.55,J/cmÂ²,31.2 ft-lb/inÂ²,,,combined_material_data_1.xlsx
MaterialData_287728.pdf,"Ensinger TECATEC PEEK CF50 CP/IP/OS S0002 natural Polyetheretherketone, Carbon Fiber Reinforced",PEEK + 50% Carbon Fiber,Thermal Properties,"CTE, linear",5,Âµm/m-Â°C,2.78 Âµin/in-Â°F,,in 0Â° and 90Â° direction,combined_material_data_1.xlsx
MaterialData_287728.pdf,"Ensinger TECATEC PEEK CF50 CP/IP/OS S0002 natural Polyetheretherketone, Carbon Fiber Reinforced",PEEK + 50% Carbon Fiber,Thermal Properties,Melting Point,343,Â°C,649 Â°F,,,combined_material_data_1.xlsx
MaterialData_287728.pdf,"Ensinger TECATEC PEEK CF50 CP/IP/OS S0002 natural Polyetheretherketone, Carbon Fiber Reinforced",PEEK + 50% Carbon Fiber,Thermal Properties,"Maximum Service Temperature, Air",260,Â°C,500 Â°F,Air,long term,combined_material_data_1.xlsx
MaterialData_287728.pdf,"Ensinger TECATEC PEEK CF50 CP/IP/OS S0002 natural Polyetheretherketone, Carbon Fiber Reinforced",PEEK + 50% Carbon Fiber,Thermal Properties,"Maximum Service Temperature, Air",300,Â°C,572 Â°F,Air,short term,combined_material_data_1.xlsx
MaterialData_287728.pdf,"Ensinger TECATEC PEEK CF50 CP/IP/OS S0002 natural Polyetheretherketone, Carbon Fiber Reinforced",PEEK + 50% Carbon Fiber,Thermal Properties,"Glass Transition Temp, Tg",143,Â°C,289 Â°F,,,combined_material_data_1.xlsx
MaterialData_287728.pdf,"Ensinger TECATEC PEEK CF50 CP/IP/OS S0002 natural Polyetheretherketone, Carbon Fiber Reinforced",PEEK + 50% Carbon Fiber,Processing Properties,Drying Temperature,150,Â°C,302 Â°F,,,combined_material_data_1.xlsx
MaterialData_287728.pdf,"Ensinger TECATEC PEEK CF50 CP/IP/OS S0002 natural Polyetheretherketone, Carbon Fiber Reinforced",PEEK + 50% Carbon Fiber,Processing Properties,Dry Time,3,hour,3.00 hour,,,combined_material_data_1.xlsx
MaterialData_287728.pdf,"Ensinger TECATEC PEEK CF50 CP/IP/OS S0002 natural Polyetheretherketone, Carbon Fiber Reinforced",PEEK + 50% Carbon Fiber,Descriptive Properties,Areal weight finished product,344,g/mÂ²,,,,combined_material_data_1.xlsx
MaterialData_287728.pdf,"Ensinger TECATEC PEEK CF50 CP/IP/OS S0002 natural Polyetheretherketone, Carbon Fiber Reinforced",PEEK + 50% Carbon Fiber,Descriptive Properties,Color,natural,,,,,combined_material_data_1.xlsx
MaterialData_287728.pdf,"Ensinger TECATEC PEEK CF50 CP/IP/OS S0002 natural Polyetheretherketone, Carbon Fiber Reinforced",PEEK + 50% Carbon Fiber,Descriptive Properties,Fiber architecture,Twill 2/2,,,,,combined_material_data_1.xlsx
MaterialData_287728.pdf,"Ensinger TECATEC PEEK CF50 CP/IP/OS S0002 natural Polyetheretherketone, Carbon Fiber Reinforced",PEEK + 50% Carbon Fiber,Descriptive Properties,Fiber areal weight,200,g/mÂ²,,,,combined_material_data_1.xlsx
MaterialData_287728.pdf,"Ensinger TECATEC PEEK CF50 CP/IP/OS S0002 natural Polyetheretherketone, Carbon Fiber Reinforced",PEEK + 50% Carbon Fiber,Descriptive Properties,Fiber type,Carbon HT 3k,,,,,combined_material_data_1.xlsx
MaterialData_287728.pdf,"Ensinger TECATEC PEEK CF50 CP/IP/OS S0002 natural Polyetheretherketone, Carbon Fiber Reinforced",PEEK + 50% Carbon Fiber,Descriptive Properties,Material widths,1000,mm,,,,combined_material_data_1.xlsx
MaterialData_287728.pdf,"Ensinger TECATEC PEEK CF50 CP/IP/OS S0002 natural Polyetheretherketone, Carbon Fiber Reinforced",PEEK + 50% Carbon Fiber,Descriptive Properties,ply thickness,1270,mm,,consolidated,,combined_material_data_1.xlsx
MaterialData_287728.pdf,"Ensinger TECATEC PEEK CF50 CP/IP/OS S0002 natural Polyetheretherketone, Carbon Fiber Reinforced",PEEK + 50% Carbon Fiber,Descriptive Properties,ply thickness,0.2,mm,,consolidated,,combined_material_data_1.xlsx
MaterialData_287728.pdf,"Ensinger TECATEC PEEK CF50 CP/IP/OS S0002 natural Polyetheretherketone, Carbon Fiber Reinforced",PEEK + 50% Carbon Fiber,Descriptive Properties,Resin weight content,0.419,,,,,combined_material_data_1.xlsx
MaterialData_287730.pdf,"Ensinger TECATEC PEEK CW50 PL S0002 natural - plate Polyetheretherketone, Carbon Fiber Reinforced",PEEK + 50% Carbon Fiber,Physical Properties,Density,1.52,g/cc,0.0549 lb/inÂ³,,,combined_material_data_1.xlsx
MaterialData_287730.pdf,"Ensinger TECATEC PEEK CW50 PL S0002 natural - plate Polyetheretherketone, Carbon Fiber Reinforced",PEEK + 50% Carbon Fiber,Physical Properties,Filler Content,50,%,0.5,,Fiber Volume,combined_material_data_1.xlsx
