Repository: AIM-for-Composites/InDesDatabaseTool

# AIM Composites Materials Database

Tooling for an autonomous materials-database pipeline: discover materials
literature/datasheets on the web, extract structured property data from the
PDFs with an LLM, validate and ground it, and mirror it into a queryable
database. Built for the ME8930 course project.

## Pipeline

```
 pdf_crawler.py / matweb_discovery.py     1. discover + download source PDFs
            │
            ▼
 extraction.py  (Gemini structured output)  2. PDF text → typed materials + properties
            │   • grounds every value in the PDF text
            │   • unit-normalizes (pint) → value_si / unit_canonical
            ├──────────────────────────────┐

File: data/Polymers_material_data.csv (part 2 of 8)
material_abbreviation,material_name,section,property_name,value,english,comments,unit,test_condition,source_file
PA66,"Nylon 66, Unreinforced",Mechanical Properties,"Hardness, Rockwell R",78.0 - 121,78.0 - 121,Average value: 114 Grade Count:82,,,Polymers_material_data.csv
PA66,"Nylon 66, Unreinforced",Mechanical Properties,"Hardness, Rockwell R",97.0 - 97.0,97.0 - 97.0,Average value: 97.0 Grade Count:3,,@Temperature 80.0 - 80.0 °C,Polymers_material_data.csv
PA66,"Nylon 66, Unreinforced",Mechanical Properties,"Hardness, Shore D",76.0 - 88.0,76.0 - 88.0,Average value: 82.2 Grade Count:15,,,Polymers_material_data.csv
PA66,"Nylon 66, Unreinforced",Mechanical Properties,Ball Indentation Hardness,70.0 - 180,10200 - 26100 psi,Average value: 137 MPa Grade Count:12,MPa,,Polymers_material_data.csv
PA66,"Nylon 66, Unreinforced",Mechanical Properties,"Tensile Strength, Ultimate",7.52 - 260,1090 - 37700 psi,Average value: 81.2 MPa Grade Count:274,MPa,,Polymers_material_data.csv
PA66,"Nylon 66, Unreinforced",Mechanical Properties,"Tensile Strength, Ultimate",10.0 - 98.0,1450 - 14200 psi,Average value: 76.8 MPa Grade Count:6,MPa,@Temperature -40.0 - 80.0 °C,Polymers_material_data.csv
PA66,"Nylon 66, Unreinforced",Mechanical Properties,"Tensile Strength, Yield",28.0 - 116,4060 - 16800 psi,Average value: 72.1 MPa Grade Count:298,MPa,,Polymers_material_data.csv
PA66,"Nylon 66, Unreinforced",Mechanical Properties,"Tensile Strength, Yield",44.8159 - 44.8159,6500.01 - 6500.01 psi,Average value: 44.8 MPa Grade Count:1,MPa,@Temperature 77.0 - 77.0 °C,Polymers_material_data.csv
PA66,"Nylon 66, Unreinforced",Mechanical Properties,Elongation at Break,0.000 - 300,0.000 - 300%,Average value: 47.6% Grade Count:436,%,,Polymers_material_data.csv
PA66,"Nylon 66, Unreinforced",Mechanical Properties,Elongation at Break,>= 100,>= 100%,Average value: 100% Grade Count:1,%,@Temperature 60.0 - 150 °C,Polymers_material_data.csv
PA66,"Nylon 66, Unreinforced",Mechanical Properties,Elongation at Yield,1.50 - 210,1.50 - 210%,Average value: 13.9% Grade Count:220,%,,Polymers_material_data.csv
PA66,"Nylon 66, Unreinforced",Mechanical Properties,Elongation at Yield,30.0 - 30.0,30.0 - 30.0%,Average value: 30.0% Grade Count:1,%,@Temperature 76.7 - 76.7 °C,Polymers_material_data.csv
PA66,"Nylon 66, Unreinforced",Mechanical Properties,Modulus of Elasticity,0.600 - 25.0,87.0 - 3630 ksi,Average value: 3.47 GPa Grade Count:346,GPa,,Polymers_material_data.csv
PA66,"Nylon 66, Unreinforced",Mechanical Properties,Modulus of Elasticity,0.350 - 1.90,50.8 - 276 ksi,Average value: 0.850 GPa Grade Count:1,GPa,@Temperature 60.0 - 150 °C,Polymers_material_data.csv
PA66,"Nylon 66, Unreinforced",Mechanical Properties,Flexural Yield Strength,11.0 - 350,1600 - 50800 psi,Average value: 102 MPa Grade Count:361,MPa,,Polymers_material_data.csv
PA66,"Nylon 66, Unreinforced",Mechanical Properties,Flexural Yield Strength,29.9922 - 140,4350.01 - 20300 psi,Average value: 85.3 MPa Grade Count:7,MPa,@Temperature -40.0 - 90.0 °C,Polymers_material_data.csv
PA66,"Nylon 66, Unreinforced",Mechanical Properties,Flexural Modulus,0.600 - 18.5,87.0 - 2680 ksi,Average value: 3.01 GPa Grade Count:413,GPa,,Polymers_material_data.csv
PA66,"Nylon 66, Unreinforced",Mechanical Properties,Flexural Modulus,0.500 - 4.30,72.5 - 624 ksi,Average value: 2.27 GPa Grade Count:7,GPa,@Temperature -40.0 - 90.0 °C,Polymers_material_data.csv
PA66,"Nylon 66, Unreinforced",Mechanical Properties,Flexural Strain at Break,5.50 - 9.00,5.50 - 9.00%,Average value: 7.38% Grade Count:12,%,,Polymers_material_data.csv
PA66,"Nylon 66, Unreinforced",Mechanical Properties,Compressive Yield Strength,7.00 - 100,1020 - 14500 psi,Average value: 57.6 MPa Grade Count:14,MPa,,Polymers_material_data.csv
PA66,"Nylon 66, Unreinforced",Mechanical Properties,Poissons Ratio,0.380 - 0.450,0.380 - 0.450,Average value: 0.400 Grade Count:22,,,Polymers_material_data.csv
PA66,"Nylon 66, Unreinforced",Mechanical Properties,Shear Strength,50.0 - 80.0,7250 - 11600 psi,Average value: 70.3 MPa Grade Count:9,MPa,,Polymers_material_data.csv
PA66,"Nylon 66, Unreinforced",Mechanical Properties,"Izod Impact, Notched",0.300 - 8.54,0.562 - 16.0 ft-lb/in,Average value: 1.04 J/cm Grade Count:154,J/cm,,Polymers_material_data.csv
PA66,"Nylon 66, Unreinforced",Mechanical Properties,"Izod Impact, Notched",0.240 - 0.480,0.450 - 0.899 ft-lb/in,Average value: 0.385 J/cm Grade Count:8,J/cm,@Temperature -40.0 - 20.0 °C,Polymers_material_data.csv
PA66,"Nylon 66, Unreinforced",Mechanical Properties,"Izod Impact, Notched",0.490332 - 0.490332,0.918594 - 0.918594 ft-lb/in,Average value: 0.385 J/cm Grade Count:1,J/cm,@Temperature 3.20 - 3.20 °C,Polymers_material_data.csv
PA66,"Nylon 66, Unreinforced",Mechanical Properties,"Izod Impact, Notched",0.490332 - 0.490332,0.918594 - 0.918594 ft-lb/in,Average value: 0.385 J/cm Grade Count:1,J/cm,@Thickness 23.0 - 23.0 mm,Polymers_material_data.csv
PA66,"Nylon 66, Unreinforced",Mechanical Properties,"Izod Impact, Unnotched",0.0510,0.0955 ft-lb/in,NB; Average value: 5.01 J/cm Grade Count:20,J/cm,,Polymers_material_data.csv
PA66,"Nylon 66, Unreinforced",Mechanical Properties,"Izod Impact, Notched (ISO)",3.00 - 21000,1.43 - 9990 ft-lb/in²,Average value: 13.4 kJ/m² Grade Count:192,kJ/m²,,Polymers_material_data.csv
PA66,"Nylon 66, Unreinforced",Mechanical Properties,"Izod Impact, Notched (ISO)",3.00 - 50.0,1.43 - 23.8 ft-lb/in²,Average value: 7.72 kJ/m² Grade Count:62,kJ/m²,@Temperature -40.0 - -20.0 °C,Polymers_material_data.csv
PA66,"Nylon 66, Unreinforced",Mechanical Properties,"Izod Impact, Unnotched (ISO)",35.7 - 21000,17.0 - 9990 ft-lb/in²,Average value: 79.2 kJ/m² Grade Count:29,kJ/m²,,Polymers_material_data.csv
PA66,"Nylon 66, Unreinforced",Mechanical Properties,"Izod Impact, Unnotched (ISO)",55.0,26.2 ft-lb/in²,NB; Average value: 88.8 kJ/m² Grade Count:12,kJ/m²,@Temperature -30.0 - 30.0 °C,Polymers_material_data.csv
PA66,"Nylon 66, Unreinforced",Mechanical Properties,Charpy Impact Unnotched,1.00,4.76 ft-lb/in²,NB; Average value: 7.03 J/cm² Grade Count:268,J/cm²,,Polymers_material_data.csv
PA66,"Nylon 66, Unreinforced",Mechanical Properties,Charpy Impact Unnotched,0.400,1.90 ft-lb/in²,NB; Average value: 7.36 J/cm² Grade Count:139,J/cm²,@Temperature -40.0 - 5.00 °C,Polymers_material_data.csv
PA66,"Nylon 66, Unreinforced",Mechanical Properties,"Charpy Impact, Notched",0.100 - 2100,0.476 - 9990 ft-lb/in²,Average value: 1.34 J/cm² Grade Count:292,J/cm²,,Polymers_material_data.csv
PA66,"Nylon 66, Unreinforced",Mechanical Properties,"Charpy Impact, Notched",0.100,0.476 ft-lb/in²,NB; Average value: 0.827 J/cm² Grade Count:140,J/cm²,@Temperature -40.0 - 5.00 °C,Polymers_material_data.csv
PA66,"Nylon 66, Unreinforced",Mechanical Properties,Gardner Impact,6.78 - 22.6,5.00 - 16.7 ft-lb,Average value: 13.6 J Grade Count:3,J,,Polymers_material_data.csv
PA66,"Nylon 66, Unreinforced",Mechanical Properties,Puncture Energy,13.1 - 50.0,9.66 - 36.9 ft-lb,Average value: 27.7 J Grade Count:4,J,,Polymers_material_data.csv
PA66,"Nylon 66, Unreinforced",Mechanical Properties,Puncture Energy,5.10 - 60.0,3.76 - 44.3 ft-lb,Average value: 20.4 J Grade Count:3,J,@Temperature -30.0 - 30.0 °C,Polymers_material_data.csv
PA66,"Nylon 66, Unreinforced",Mechanical Properties,Coefficient of Friction,0.100 - 0.420,0.100 - 0.420,Average value: 0.246 Grade Count:13,,,Polymers_material_data.csv
PA66,"Nylon 66, Unreinforced",Mechanical Properties,"Coefficient of Friction, Static",0.172 - 0.200,0.172 - 0.200,Average value: 0.184 Grade Count:3,,,Polymers_material_data.csv
PA66,"Nylon 66, Unreinforced",Mechanical Properties,"Tensile Creep Modulus, 1 hour",1000 - 3400,145000 - 493000 psi,Average value: 2760 MPa Grade Count:9,MPa,,Polymers_material_data.csv
PA66,"Nylon 66, Unreinforced",Mechanical Properties,"Tensile Creep Modulus, 1000 hours",450 - 980,65300 - 142000 psi,Average value: 676 MPa Grade Count:10,MPa,,Polymers_material_data.csv
PA66,"Nylon 66, Unreinforced",Mechanical Properties,K (wear) Factor,24.2 - 403 x 10⁻⁸,12.0 - 200 x 10⁻¹⁰ in²³-min/ft-lb-hr,Average value: 308 x 10⁻⁸ mm³/N-M Grade Count:4,mm³/N-M,,Polymers_material_data.csv
PA66,"Nylon 66, Unreinforced",Mechanical Properties,"Taber Abrasion, mg/1000 Cycles",4.00 - 8.00,4.00 - 8.00,Average value: 6.75 Grade Count:12,,,Polymers_material_data.csv
PA66,"Nylon 66, Unreinforced",Electrical Properties,Electrical Resistivity,4000 - 1.00e+17,4000 - 1.00e+17 ohm-cm,Average value: 1.21e+15 ohm-cm Grade Count:196,ohm-cm,,Polymers_material_data.csv
PA66,"Nylon 66, Unreinforced",Electrical Properties,Surface Resistance,100 - 1.00e+15,100 - 1.00e+15 ohm,Average value: 1.19e+14 ohm Grade Count:116,ohm,,Polymers_material_data.csv
PA66,"Nylon 66, Unreinforced",Electrical Properties,Dielectric Constant,1.60 - 15.0,1.60 - 15.0,Average value: 4.31 Grade Count:128,,,Polymers_material_data.csv
PA66,"Nylon 66, Unreinforced",Electrical Properties,Dielectric Strength,9.84 - 120,250 - 3050 kV/in,Average value: 31.5 kV/mm Grade Count:153,kV/mm,,Polymers_material_data.csv
PA66,"Nylon 66, Unreinforced",Electrical Properties,Dissipation Factor,0.000200 - 0.320,0.000200 - 0.320,Average value: 0.0616 Grade Count:82,,,Polymers_material_data.csv
PA66,"Nylon 66, Unreinforced",Electrical Properties,Dielectric Loss Index,0.0150 - 0.200,0.0150 - 0.200,Average value: 0.0989 Grade Count:11,,,Polymers_material_data.csv
PA66,"Nylon 66, Unreinforced",Electrical Properties,Arc Resistance,60.0 - 240,60.0 - 240 sec,Average value: 144 sec Grade Count:29,sec,,Polymers_material_data.csv
PA66,"Nylon 66, Unreinforced",Electrical Properties,Comparative Tracking Index,350 - 650,350 - 650 V,Average value: 587 V Grade Count:150,V,,Polymers_material_data.csv
PA66,"Nylon 66, Unreinforced",Electrical Properties,"Hot Wire Ignition, HWI",7.00 - 60.0,7.00 - 60.0 sec,Average value: 22.2 sec Grade Count:18,sec,,Polymers_material_data.csv
PA66,"Nylon 66, Unreinforced",Electrical Properties,"High Amp Arc Ignition, HAI",60.0 - 120,60.0 - 120 arcs,Average value: 117 arcs Grade Count:18,arcs,,Polymers_material_data.csv
PA66,"Nylon 66, Unreinforced",Electrical Properties,"High Voltage Arc-Tracking Rate, HVTR",0.000 - 50.0,0.000 - 1.97 in/min,Average value: 6.92 mm/min Grade Count:17,mm/min,,Polymers_material_data.csv
PA66,"Nylon 66, Unreinforced",Thermal Properties,"CTE, linear",40.0 - 130,22.2 - 72.2 µin/in-°F,Average value: 81.2 µm/m-°C Grade Count:107,µm/m-°C,,Polymers_material_data.csv
PA66,"Nylon 66, Unreinforced",Thermal Properties,"CTE, linear",71.0 - 100,39.4 - 55.6 µin/in-°F,Average value: 95.7 µm/m-°C Grade Count:18,µm/m-°C,@Temperature 35.0 - 55.0 °C,Polymers_material_data.csv
PA66,"Nylon 66, Unreinforced",Thermal Properties,"CTE, linear",71.0 - 100,39.4 - 55.6 µin/in-°F,Average value: 95.7 µm/m-°C Grade Count:48,µm/m-°C,@Thickness 2.00 - 2.00 mm,Polymers_material_data.csv
PA66,"Nylon 66, Unreinforced",Thermal Properties,"CTE, linear, Transverse to Flow",67.0 - 130,37.2 - 72.2 µin/in-°F,Average value: 95.7 µm/m-°C Grade Count:48,µm/m-°C,,Polymers_material_data.csv
PA66,"Nylon 66, Unreinforced",Thermal Properties,Specific Heat Capacity,1.45 - 2.10,0.347 - 0.502 BTU/lb-°F,Average value: 1.72 J/g-°C Grade Count:29,J/g-°C,,Polymers_material_data.csv
PA66,"Nylon 66, Unreinforced",Thermal Properties,Thermal Conductivity,0.200 - 11.0,1.39 - 76.3 BTU-in/hr-ft²-°F,Average value: 1.06 W/m-K Grade Count:45,W/m-K,,Polymers_material_data.csv
PA66,"Nylon 66, Unreinforced",Thermal Properties,Melting Point,197 - 270,387 - 518 °F,Average value: 258 °C Grade Count:356,°C,,Polymers_material_data.csv
PA66,"Nylon 66, Unreinforced",Thermal Properties,"Maximum Service Temperature, Air",70.0 - 249,158 - 480 °F,Average value: 136 °C Grade Count:60,°C,,Polymers_material_data.csv
PA66,"Nylon 66, Unreinforced",Thermal Properties,Hot Ball Pressure Test,125 - 165,257 - 329 °F,Average value: 158 °C Grade Count:5,°C,,Polymers_material_data.csv
PA66,"Nylon 66, Unreinforced",Thermal Properties,Deflection Temperature at 0.46 MPa (66 psi),70.0 - 260,158 - 500 °F,Average value: 211 °C Grade Count:284,°C,,Polymers_material_data.csv
PA66,"Nylon 66, Unreinforced",Thermal Properties,Deflection Temperature at 1.8 MPa (264 psi),45.0 - 250,113 - 482 °F,Average value: 91.6 °C Grade Count:395,°C,,Polymers_material_data.csv
PA66,"Nylon 66, Unreinforced",Thermal Properties,Deflection Temperature at 8.0 MPa,50.0 - 60.0,122 - 140 °F,Average value: 53.3 °C Grade Count:3,°C,,Polymers_material_data.csv
PA66,"Nylon 66, Unreinforced",Thermal Properties,Vicat Softening Point,23.0 - 255,73.4 - 491 °F,Average value: 233 °C Grade Count:96,°C,,Polymers_material_data.csv
PA66,"Nylon 66, Unreinforced",Thermal Properties,"Minimum Service Temperature, Air",-40.0 - -20.0,-40.0 - -4.00 °F,Average value: -30.0 °C Grade Count:12,°C,,Polymers_material_data.csv
PA66,"Nylon 66, Unreinforced",Thermal Properties,"Glass Transition Temp, Tg",5.00 - 72.0,41.0 - 162 °F,Average value: 39.1 °C Grade Count:10,°C,,Polymers_material_data.csv
PA66,"Nylon 66, Unreinforced",Thermal Properties,Decomposition Temperature,300 - 310,572 - 590 °F,Average value: 308 °C Grade Count:10,°C,,Polymers_material_data.csv
PA66,"Nylon 66, Unreinforced",Thermal Properties,"UL RTI, Electrical",65.0 - 140,149 - 284 °F,Average value: 124 °C Grade Count:23,°C,,Polymers_material_data.csv
PA66,"Nylon 66, Unreinforced",Thermal Properties,"UL RTI, Mechanical with Impact",65.0 - 110,149 - 230 °F,Average value: 77.8 °C Grade Count:23,°C,,Polymers_material_data.csv
PA66,"Nylon 66, Unreinforced",Thermal Properties,"UL RTI, Mechanical without Impact",65.0 - 125,149 - 257 °F,Average value: 86.2 °C Grade Count:23,°C,,Polymers_material_data.csv
PA66,"Nylon 66, Unreinforced",Thermal Properties,"Flammability, UL94",HB - V-0,HB - V-0,Grade Count:234,,,Polymers_material_data.csv
PA66,"Nylon 66, Unreinforced",Thermal Properties,Flame Spread,0.000 - 30.0,0.000 - 1.18 in/min,Average value: 10.0 mm/min Grade Count:6,mm/min,,Polymers_material_data.csv
PA66,"Nylon 66, Unreinforced",Thermal Properties,Oxygen Index,20.0 - 34.0,20.0 - 34.0%,Average value: 26.1% Grade Count:48,%,,Polymers_material_data.csv
PA66,"Nylon 66, Unreinforced",Thermal Properties,Glow Wire Test,649 - 960,1200 - 1760 °F,Average value: 837 °C Grade Count:58,°C,,Polymers_material_data.csv
PA66,"Nylon 66, Unreinforced",Thermal Properties,Ignition Temperature,400,752 °F,Average value: 400 °C Grade Count:10,°C,,Polymers_material_data.csv
PA66,"Nylon 66, Unreinforced",Optical Properties,Yellow Index,-10.0 - 8.00,-10.0 - 8.00%,Average value: -4.00% Grade Count:14,%,,Polymers_material_data.csv
PA66,"Nylon 66, Unreinforced",Processing Properties,Processing Temperature,80.0 - 310,176 - 590 °F,Average value: 258 °C Grade Count:68,°C,,Polymers_material_data.csv
PA66,"Nylon 66, Unreinforced",Processing Properties,Nozzle Temperature,250 - 310,482 - 590 °F,Average value: 285 °C Grade Count:75,°C,,Polymers_material_data.csv
PA66,"Nylon 66, Unreinforced",Processing Properties,Die Temperature,270 - 295,518 - 563 °F,Average value: 283 °C Grade Count:6,°C,,Polymers_material_data.csv
PA66,"Nylon 66, Unreinforced",Processing Properties,Melt Temperature,209 - 320,409 - 608 °F,Average value: 279 °C Grade Count:250,°C,,Polymers_material_data.csv
PA66,"Nylon 66, Unreinforced",Processing Properties,Mold Temperature,20.0 - 150,68.0 - 302 °F,Average value: 75.6 °C Grade Count:263,°C,,Polymers_material_data.csv
PA66,"Nylon 66, Unreinforced",Processing Properties,Drying Temperature,48.9 - 140,120 - 284 °F,Average value: 81.5 °C Grade Count:223,°C,,Polymers_material_data.csv
PA66,"Nylon 66, Unreinforced",Processing Properties,Moisture Content,0.0200 - 0.500,0.0200 - 0.500%,Average value: 0.158% Grade Count:73,%,,Polymers_material_data.csv
PA66,"Nylon 66, Unreinforced",Processing Properties,Dew Point,-40.0 - -17.8,-40.0 - 0.000 °F,Average value: -22.2 °C Grade Count:5,°C,,Polymers_material_data.csv
PA66,"Nylon 66, Unreinforced",Processing Properties,Injection Pressure,3.45 - 138,500 - 20000 psi,Average value: 79.7 MPa Grade Count:45,MPa,,Polymers_material_data.csv
PA66,"Nylon 66, Unreinforced",Processing Properties,Vent Depth,0.000762,0.000300 in,Average value: 0.000762 cm Grade Count:4,cm,,Polymers_material_data.csv
PPA,Polyphthalamide,Physical Properties,Density,1.10 - 3.80,0.0397 - 0.137 lb/in³,Average value: 1.49 g/cc Grade Count:645,g/cc,,Polymers_material_data.csv
PPA,Polyphthalamide,Physical Properties,Density,1.10 - 1.49,0.0397 - 0.0538 lb/in³,Average value: 1.30 g/cc Grade Count:2,g/cc,,Polymers_material_data.csv
PPA,Polyphthalamide,Physical Properties,Density,1.10 - 1.49,0.0397 - 0.0538 lb/in³,Average value: 1.30 g/cc Grade Count:2,g/cc,@Temperature 325 - 325 °C,Polymers_material_data.csv
PPA,Polyphthalamide,Physical Properties,Filler Content,3.00 - 60.0,3.00 - 60.0%,Average value: 32.7% Grade Count:167,%,,Polymers_material_data.csv
PPA,Polyphthalamide,Physical Properties,Water Absorption,0.0200 - 10.0,0.0200 - 10.0%,Average value: 0.369% Grade Count:224,%,,Polymers_material_data.csv
PPA,Polyphthalamide,Physical Properties,Moisture Absorption at Equilibrium,0.0200 - 3.20,0.0200 - 3.20%,Average value: 0.911% Grade Count:164,%,,Polymers_material_data.csv
PPA,Polyphthalamide,Physical Properties,Moisture Absorption at Equilibrium,0.850 - 1.35,0.850 - 1.35%,Average value: 1.08% Grade Count:24,%,@Temperature 70.0 - 70.0 °C,Polymers_material_data.csv
PPA,Polyphthalamide,Physical Properties,Water Absorption at Saturation,0.160 - 5.90,0.160 - 5.90%,Average value: 3.71% Grade Count:32,%,,Polymers_material_data.csv
PPA,Polyphthalamide,Physical Properties,Additive Loading,4.00 - 60.0,4.00 - 60.0%,Average value: 32.2% Grade Count:30,%,,Polymers_material_data.csv
PPA,Polyphthalamide,Physical Properties,Viscosity,6.00 - 27.0,6.00 - 27.0 cP,Average value: 19.0 cP Grade Count:3,cP,,Polymers_material_data.csv
PPA,Polyphthalamide,Physical Properties,Viscosity,6.00 - 27.0,6.00 - 27.0 cP,Average value: 19.0 cP Grade Count:3,cP,@Temperature 330 - 340 °C,Polymers_material_data.csv
PPA,Polyphthalamide,Physical Properties,Viscosity,6.00 - 27.0,6.00 - 27.0 cP,Average value: 19.0 cP Grade Count:3,cP,@Load 1.20 - 2.16 kg,Polymers_material_data.csv
PPA,Polyphthalamide,Physical Properties,Viscosity Number,105 - 120,1.05 - 1.20 dl/g,Average value: 111 cm³/g Grade Count:5,cm³/g,,Polymers_material_data.csv
PPA,Polyphthalamide,Physical Properties,Maximum Moisture Content,0.0300 - 0.100,0.0300 - 0.100,Average value: 0.0767 Grade Count:3,,,Polymers_material_data.csv
PPA,Polyphthalamide,Physical Properties,Linear Mold Shrinkage,0.0000200 - 0.0250,0.0000200 - 0.0250 in/in,Average value: 0.00418 cm/cm Grade Count:526,cm/cm,,Polymers_material_data.csv
PPA,Polyphthalamide,Physical Properties,"Linear Mold Shrinkage, Transverse",0.000100 - 0.0300,0.000100 - 0.0300 in/in,Average value: 0.00799 cm/cm Grade Count:301,cm/cm,,Polymers_material_data.csv
PPA,Polyphthalamide,Physical Properties,Melt Flow,5.00 - 80.0,5.00 - 80.0 g/10 min,Average value: 23.0 g/10 min Grade Count:12,g/10 min,,Polymers_material_data.csv
PPA,Polyphthalamide,Physical Properties,Spiral Flow,30.0 - 53.0,11.8 - 20.9 in,Average value: 43.0 cm Grade Count:3,cm,,Polymers_material_data.csv
PPA,Polyphthalamide,Mechanical Properties,"Hardness, Rockwell M",105,105,Average value: 105 Grade Count:3,,,Polymers_material_data.csv
PPA,Polyphthalamide,Mechanical Properties,"Hardness, Rockwell R",100 - 127,100 - 127,Average value: 124 Grade Count:83,,,Polymers_material_data.csv
PPA,Polyphthalamide,Mechanical Properties,Ball Indentation Hardness,230 - 360,33400 - 52200 psi,Average value: 307 MPa Grade Count:11,MPa,,Polymers_material_data.csv
PPA,Polyphthalamide,Mechanical Properties,"Tensile Strength, Ultimate",42.0 - 1040,6090 - 151000 psi,Average value: 184 MPa Grade Count:611,MPa,,Polymers_material_data.csv
PPA,Polyphthalamide,Mechanical Properties,"Tensile Strength, Ultimate",14.0 - 340,2030 - 49300 psi,Average value: 133 MPa Grade Count:71,MPa,@Temperature -40.0 - 250 °C,Polymers_material_data.csv
PPA,Polyphthalamide,Mechanical Properties,"Tensile Strength, Yield",24.8 - 307,3600 - 44500 psi,Average value: 156 MPa Grade Count:93,MPa,,Polymers_material_data.csv
PPA,Polyphthalamide,Mechanical Properties,"Tensile Strength, Yield",20.0 - 140,2900 - 20300 psi,Average value: 71.3 MPa Grade Count:11,MPa,@Temperature 90.0 - 175 °C,Polymers_material_data.csv
PPA,Polyphthalamide,Mechanical Properties,Elongation at Break,0.500 - 150,0.500 - 150%,Average value: 3.56% Grade Count:656,%,,Polymers_material_data.csv
PPA,Polyphthalamide,Mechanical Properties,Elongation at Break,1.00 - 92.0,1.00 - 92.0%,Average value: 4.94% Grade Count:68,%,@Temperature -40.0 - 200 °C,Polymers_material_data.csv
PPA,Polyphthalamide,Mechanical Properties,Elongation at Yield,1.00 - 50.0,1.00 - 50.0%,Average value: 5.26% Grade Count:38,%,,Polymers_material_data.csv
PPA,Polyphthalamide,Mechanical Properties,Elongation at Yield,3.10 - 10.0,3.10 - 10.0%,Average value: 6.92% Grade Count:4,%,@Temperature -40.0 - 150 °C,Polymers_material_data.csv
PPA,Polyphthalamide,Mechanical Properties,Modulus of Elasticity,1.70 - 102,247 - 14800 ksi,Average value: 13.8 GPa Grade Count:622,GPa,,Polymers_material_data.csv
PPA,Polyphthalamide,Mechanical Properties,Modulus of Elasticity,0.270 - 32.0,39.2 - 4640 ksi,Average value: 9.67 GPa Grade Count:79,GPa,@Temperature -40.0 - 200 °C,Polymers_material_data.csv
PPA,Polyphthalamide,Mechanical Properties,Flexural Yield Strength,3.15 - 527,457 - 76400 psi,Average value: 263 MPa Grade Count:539,MPa,,Polymers_material_data.csv
PPA,Polyphthalamide,Mechanical Properties,Flexural Yield Strength,9.00 - 352,1310 - 51100 psi,Average value: 126 MPa Grade Count:24,MPa,@Temperature -40.0 - 200 °C,Polymers_material_data.csv
PPA,Polyphthalamide,Mechanical Properties,Flexural Yield Strength,96.0 - 181,13900 - 26300 psi,Average value: 126 MPa Grade Count:4,MPa,@Temperature 100 - 200 °C,Polymers_material_data.csv
PPA,Polyphthalamide,Mechanical Properties,Flexural Yield Strength,96.0 - 181,13900 - 26300 psi,Average value: 126 MPa Grade Count:4,MPa,@Strain 3.50 - 5.00%,Polymers_material_data.csv
PPA,Polyphthalamide,Mechanical Properties,Flexural Modulus,1.50 - 44.8,218 - 6500 ksi,Average value: 12.3 GPa Grade Count:554,GPa,,Polymers_material_data.csv
PPA,Polyphthalamide,Mechanical Properties,Flexural Strain at Break,0.400 - 20.0,58.0 - 2900 ksi,Average value: 6.35 GPa Grade Count:48,GPa,@Temperature -40.0 - 200 °C,Polymers_material_data.csv
PPA,Polyphthalamide,Mechanical Properties,Flexural Strain at Break,1.80 - 3.50,1.80 - 3.50%,Average value: 2.61% Grade Count:28,%,,Polymers_material_data.csv
PPA,Polyphthalamide,Mechanical Properties,Flexural Strain at Break,3.10 - 5.30,3.10 - 5.30%,Average value: 4.48% Grade Count:1,%,@Temperature 80.0 - 200 °C,Polymers_material_data.csv
PPA,Polyphthalamide,Mechanical Properties,Compressive Yield Strength,100 - 336,14500 - 48800 psi,Average value: 197 MPa Grade Count:36,MPa,,Polymers_material_data.csv
PPA,Polyphthalamide,Mechanical Properties,Compressive Yield Strength,71.0 - 355,10300 - 51500 psi,Average value: 171 MPa Grade Count:2,MPa,@Temperature -40.0 - 200 °C,Polymers_material_data.csv
PPA,Polyphthalamide,Mechanical Properties,Poissons Ratio,0.290 - 0.410,0.290 - 0.410,Average value: 0.357 Grade Count:48,,,Polymers_material_data.csv
PPA,Polyphthalamide,Mechanical Properties,Fatigue Strength,100 - 100,14500 - 14500 psi,Average value: 100 MPa Grade Count:4,MPa,@# of Cycles 316 - 1580,Polymers_material_data.csv
PPA,Polyphthalamide,Mechanical Properties,Fatigue Strength,100 - 100,14500 - 14500 psi,Average value: 100 MPa Grade Count:4,MPa,@Temperature 140 - 140 °C,Polymers_material_data.csv
PPA,Polyphthalamide,Mechanical Properties,Shear Modulus,0.852 - 5.18,124 - 751 ksi,Average value: 3.15 GPa Grade Count:12,GPa,,Polymers_material_data.csv
PPA,Polyphthalamide,Mechanical Properties,Shear Modulus,0.350 - 4.00,50.8 - 580 ksi,Average value: 1.75 GPa Grade Count:3,GPa,@Temperature 0.000 - 350 °C,Polymers_material_data.csv
PPA,Polyphthalamide,Mechanical Properties,Shear Strength,44.1 - 108,6400 - 15700 psi,Average value: 79.4 MPa Grade Count:56,MPa,,Polymers_material_data.csv
PPA,Polyphthalamide,Mechanical Properties,Secant Modulus,1.70799 - 14.8867,247.727 - 2159.17 ksi,Average value: 10.1 GPa Grade Count:1,GPa,,Polymers_material_data.csv
PPA,Polyphthalamide,Mechanical Properties,Secant Modulus,1.70799 - 14.8867,247.727 - 2159.17 ksi,Average value: 10.1 GPa Grade Count:1,GPa,"@Temperature 0.000 - 200 °C, @Strain 0.0500 - 4.13%",Polymers_material_data.csv
PPA,Polyphthalamide,Mechanical Properties,Izod Impact,26.0 - 170,19.2 - 125 ft-lb,Average value: 76.3 J Grade Count:28,J,,Polymers_material_data.csv
PPA,Polyphthalamide,Mechanical Properties,"Izod Impact, Notched",0.147 - 11.0,0.276 - 20.6 ft-lb/in,Average value: 1.04 J/cm Grade Count:326,J/cm,,Polymers_material_data.csv
PPA,Polyphthalamide,Mechanical Properties,"Izod Impact, Notched",0.910 - 7.50,1.70 - 14.1 ft-lb/in,Average value: 2.23 J/cm Grade Count:3,J/cm,@Temperature -40.0 - 40.0 °C,Polymers_material_data.csv
PPA,Polyphthalamide,Mechanical Properties,"Izod Impact, Unnotched",0.801 - 5340,1.50 - 10000 ft-lb/in,Average value: 6.22 J/cm Grade Count:249,J/cm,,Polymers_material_data.csv
PPA,Polyphthalamide,Mechanical Properties,"Izod Impact, Notched (ISO)",2.00 - 115,0.952 - 54.7 ft-lb/in²,Average value: 13.2 kJ/m² Grade Count:156,kJ/m²,,Polymers_material_data.csv
PPA,Polyphthalamide,Mechanical Properties,"Izod Impact, Notched (ISO)",3.00 - 75.0,1.43 - 35.7 ft-lb/in²,Average value: 15.1 kJ/m² Grade Count:22,kJ/m²,@Temperature -40.0 - -20.0 °C,Polymers_material_data.csv
PPA,Polyphthalamide,Mechanical Properties,"Izod Impact, Unnotched (ISO)",12.0 kJ/m² - NB,5.71 ft-lb/in² - NB,Average value: 53.7 kJ/m² Grade Count:111,kJ/m²,,Polymers_material_data.csv
PPA,Polyphthalamide,Mechanical Properties,"Izod Impact, Unnotched (ISO)",23.0 kJ/m² - NB,10.9 ft-lb/in² - NB,Average value: 54.1 kJ/m² Grade Count:11,kJ/m²,@Temperature -40.0 - 5.00 °C,Polymers_material_data.csv
PPA,Polyphthalamide,Mechanical Properties,Charpy Impact Unnotched,0.473 J/cm² - NB,2.25 ft-lb/in² - NB,Average value: 6.47 J/cm² Grade Count:254,J/cm²,,Polymers_material_data.csv
PPA,Polyphthalamide,Mechanical Properties,Charpy Impact Unnotched,1.40 J/cm² - NB,6.66 ft-lb/in² - NB,Average value: 5.59 J/cm² Grade Count:74,J/cm²,@Temperature -40.0 - 0.000 °C,Polymers_material_data.csv
PPA,Polyphthalamide,Mechanical Properties,"Charpy Impact, Notched",0.100 J/cm² - NB,0.476 ft-lb/in² - NB,Average value: 1.21 J/cm² Grade Count:257,J/cm²,,Polymers_material_data.csv
PPA,Polyphthalamide,Mechanical Properties,"Charpy Impact, Notched",0.300 - 7.00,1.43 - 33.3 ft-lb/in²,Average value: 1.19 J/cm² Grade Count:71,J/cm²,@Temperature -40.0 - 0.000 °C,Polymers_material_data.csv
PPA,Polyphthalamide,Mechanical Properties,Gardner Impact,6.33 - 13.1,4.67 - 9.66 ft-lb,Average value: 10.2 J Grade Count:3,J,,Polymers_material_data.csv
PPA,Polyphthalamide,Mechanical Properties,"Dart Drop, Total Energy",1.36 - 54.2,1.00 - 40.0 ft-lb,Average value: 12.0 J Grade Count:24,J,,Polymers_material_data.csv
PPA,Polyphthalamide,Mechanical Properties,Falling Dart Impact,2.90 - 15.6,2.14 - 11.5 ft-lb,Average value: 7.52 J Grade Count:8,J,,Polymers_material_data.csv
PPA,Polyphthalamide,Mechanical Properties,Instrumented Impact Total Energy,1.48 - 4.37,1.09 - 3.22 ft-lb,Average value: 2.62 J Grade Count:6,J,,Polymers_material_data.csv
PPA,Polyphthalamide,Mechanical Properties,Coefficient of Friction,0.0460 - 0.590,0.0460 - 0.590,Average value: 0.332 Grade Count:24,,,Polymers_material_data.csv
PPA,Polyphthalamide,Mechanical Properties,"Coefficient of Friction, Static",0.0490 - 0.620,0.0490 - 0.620,Average value: 0.310 Grade Count:24,,,Polymers_material_data.csv
PPA,Polyphthalamide,Mechanical Properties,"Tensile Creep Modulus, 1 hour",5500 - 11000,798000 - 1.60e+6 psi,Average value: 9420 MPa Grade Count:6,MPa,,Polymers_material_data.csv
PPA,Polyphthalamide,Mechanical Properties,"Tensile Creep Modulus, 1000 hours",5000 - 10000,725000 - 1.45e+6 psi,Average value: 8000 MPa Grade Count:6,MPa,,Polymers_material_data.csv
PPA,Polyphthalamide,Mechanical Properties,K (wear) Factor,5.50 - 10100 x 10⁻⁸,2.73 - 5000 x 10⁻¹⁰ in³-min/ft-lb-hr,Average value: 1150 x 10⁻⁸ mm³/N-M Grade Count:27,mm³/N-M hr,,Polymers_material_data.csv
PPA,Polyphthalamide,Mechanical Properties,Dynatup @ -18°C,43.0 - 66.0,31.7 - 48.7 ft-lb,Average value: 53.3 J Grade Count:3,J,,Polymers_material_data.csv
PPA,Polyphthalamide,Mechanical Properties,Dynatup @ -18°C Max Load,408000 - 662000,900 - 1460 lb,Average value: 524000 g Grade Count:3,g,,Polymers_material_data.csv
PPA,Polyphthalamide,Electrical Properties,Electrical Resistivity,0.0500 - 1.00e+17,0.0500 - 1.00e+17 ohm-cm,Average value: 2.94e+15 ohm-cm Grade Count:270,ohm-cm,,Polymers_material_data.csv
PPA,Polyphthalamide,Electrical Properties,Surface Resistance,10.0 - 8.10e+16,10.0 - 8.10e+16 ohm,Average value: 2.60e+15 ohm Grade Count:107,ohm,,Polymers_material_data.csv
PPA,Polyphthalamide,Electrical Properties,Static Decay,2.00,2.00 sec,Average value: 2.00 sec Grade Count:4,sec,,Polymers_material_data.csv
PPA,Polyphthalamide,Electrical Properties,Dielectric Constant,3.20 - 6.20,3.20 - 6.20,Average value: 4.22 Grade Count:105,,,Polymers_material_data.csv
PPA,Polyphthalamide,Electrical Properties,Dielectric Constant,4.40 - 150,4.40 - 150,Average value: 20.3 Grade Count:2,,@Temperature 60.0 - 200 °C,Polymers_material_data.csv
PPA,Polyphthalamide,Electrical Properties,Dielectric Constant,4.20 - 136,4.20 - 136,Average value: 30.5 Grade Count:2,,@Frequency 1000 - 1.00e+6 Hz,Polymers_material_data.csv
PPA,Polyphthalamide,Electrical Properties,Dielectric Strength,16.0 - 45.0,406 - 1140 kV/in,Average value: 27.3 kV/mm Grade Count:119,kV/mm,,Polymers_material_data.csv
PPA,Polyphthalamide,Electrical Properties,Dielectric Strength,0.800 - 27.5,20.3 - 699 kV/in,Average value: 9.56 kV/mm Grade Count:2,kV/mm,@Temperature 60.0 - 200 °C,Polymers_material_data.csv
PPA,Polyphthalamide,Electrical Properties,Dissipation Factor,0.00297 - 0.0500,0.00297 - 0.0500,Average value: 0.0137 Grade Count:89,,,Polymers_material_data.csv
PPA,Polyphthalamide,Electrical Properties,Dissipation Factor,0.0100 - 0.850,0.0100 - 0.850,Average value: 0.277 Grade Count:2,,@Temperature 60.0 - 200 °C,Polymers_material_data.csv
PPA,Polyphthalamide,Electrical Properties,Dissipation Factor,0.0100 - 0.850,0.0100 - 0.850,Average value: 0.277 Grade Count:2,,@Frequency 1000 - 1.00e+6 Hz,Polymers_material_data.csv
PPA,Polyphthalamide,Electrical Properties,Arc Resistance,115 - 300,115 - 300 sec,Average value: 160 sec Grade Count:21,sec,,Polymers_material_data.csv
PPA,Polyphthalamide,Electrical Properties,High Voltage Arc Resistance to Ignition (HVAR),0.000 - 150,0.000 - 150 sec,Average value: 95.0 sec Grade Count:3,sec,,Polymers_material_data.csv
PPA,Polyphthalamide,Electrical Properties,Comparative Tracking Index,100 - 800,100 - 800 V,Average value: 572 V Grade Count:157,V,,Polymers_material_data.csv
PPA,Polyphthalamide,Electrical Properties,"Hot Wire Ignition, HWI",60.0 - 150,60.0 - 150 sec,Average value: 127 sec Grade Count:9,sec,,Polymers_material_data.csv
PPA,Polyphthalamide,Electrical Properties,"High Amp Arc Ignition, HAI",60.0 - 120,60.0 - 120 arcs,Average value: 101 arcs Grade Count:9,arcs,,Polymers_material_data.csv
PPA,Polyphthalamide,Electrical Properties,"High Voltage Arc-Tracking Rate, HVTR",0.000 - 80.0,0.000 - 3.15 in/min,Average value: 15.0 mm/min Grade Count:19,mm/min,,Polymers_material_data.csv
PPA,Polyphthalamide,Thermal Properties,"CTE, linear",5.20 - 97.0,2.89 - 53.9 µin/in-°F,Average value: 27.8 µm/m-°C Grade Count:175,µm/m-°C,,Polymers_material_data.csv
PPA,Polyphthalamide,Thermal Properties,"CTE, linear",6.00 - 190,3.33 - 106 µin/in-°F,Average value: 27.9 µm/m-°C Grade Count:62,µm/m-°C,@Temperature -40.0 - 250 °C,Polymers_material_data.csv
PPA,Polyphthalamide,Thermal Properties,"CTE, linear, Transverse to Flow",4.50 - 105,2.50 - 58.3 µin/in-°F,Average value: 59.5 µm/m-°C Grade Count:110,µm/m-°C,,Polymers_material_data.csv
PPA,Polyphthalamide,Thermal Properties,"CTE, linear, Transverse to Flow",33.0 - 160,18.3 - 88.9 µin/in-°F,Average value: 93.8 µm/m-°C Grade Count:63,µm/m-°C,@Temperature -40.0 - 250 °C,Polymers_material_data.csv
PPA,Polyphthalamide,Thermal Properties,Specific Heat Capacity,1.05 - 1.74,0.251 - 0.416 BTU/lb-°F,Average value: 1.51 J/g-°C Grade Count:4,J/g-°C,,Polymers_material_data.csv
PPA,Polyphthalamide,Thermal Properties,Specific Heat Capacity,2.40 - 2.90,0.574 - 0.693 BTU/lb-°F,Average value: 2.65 J/g-°C Grade Count:2,J/g-°C,@Temperature 325 - 325 °C,Polymers_material_data.csv
PPA,Polyphthalamide,Thermal Properties,Thermal Conductivity,0.230 - 20.0,1.60 - 139 BTU-in/hr-ft²-°F,Average value: 2.30 W/m-K Grade Count:23,W/m-K,,Polymers_material_data.csv
PPA,Polyphthalamide,Thermal Properties,Thermal Conductivity,0.240 - 0.250,1.67 - 1.74 BTU-in/hr-ft²-°F,Average value: 0.245 W/m-K Grade Count:2,W/m-K,@Temperature 325 - 325 °C,Polymers_material_data.csv
PPA,Polyphthalamide,Thermal Properties,Melting Point,223 - 340,433 - 644 °F,Average value: 311 °C Grade Count:257,°C,,Polymers_material_data.csv
PPA,Polyphthalamide,Thermal Properties,"Maximum Service Temperature, Air",120 - 290,248 - 554 °F,Average value: 180 °C Grade Count:65,°C,,Polymers_material_data.csv
PPA,Polyphthalamide,Thermal Properties,Deflection Temperature at 0.46 MPa (66 psi),88.0 - 320,190 - 608 °F,Average value: 273 °C Grade Count:150,°C,,Polymers_material_data.csv
PPA,Polyphthalamide,Thermal Properties,Deflection Temperature at 1.8 MPa (264 psi),80.0 - 320,176 - 608 °F,Average value: 258 °C Grade Count:529,°C,,Polymers_material_data.csv
PPA,Polyphthalamide,Thermal Properties,Deflection Temperature at 8.0 MPa,60.0 - 250,140 - 482 °F,Average value: 187 °C Grade Count:31,°C,,Polymers_material_data.csv
PPA,Polyphthalamide,Thermal Properties,Vicat Softening Point,100 - 313,212 - 595 °F,Average value: 249 °C Grade Count:46,°C,,Polymers_material_data.csv
PPA,Polyphthalamide,Thermal Properties,"Glass Transition Temp, Tg",45.0 - 144,113 - 291 °F,Average value: 98.3 °C Grade Count:43,°C,,Polymers_material_data.csv
PPA,Polyphthalamide,Thermal Properties,"UL RTI, Electrical",65.0 - 150,149 - 302 °F,Average value: 132 °C Grade Count:19,°C,,Polymers_material_data.csv
PPA,Polyphthalamide,Thermal Properties,"UL RTI, Mechanical with Impact",50.0 - 140,122 - 284 °F,Average value: 107 °C Grade Count:10,°C,,Polymers_material_data.csv
PPA,Polyphthalamide,Thermal Properties,"UL RTI, Mechanical without Impact",65.0 - 150,149 - 302 °F,Average value: 123 °C Grade Count:10,°C,,Polymers_material_data.csv
PPA,Polyphthalamide,Thermal Properties,"Flammability, UL94",HB - 5VA,HB - 5VA,Grade Count:344,,,Polymers_material_data.csv
PPA,Polyphthalamide,Thermal Properties,"Flammability, UL94",V-0 - V-0,V-0 - V-0,Grade Count:1,,,Polymers_material_data.csv
PPA,Polyphthalamide,Thermal Properties,Flame Spread,25.0 - 80.0,0.98 - 3.15 in/min,Average value: 64.3 mm/min Grade Count:16,mm/min,@Temperature 1.50 - 1.50 °C,Polymers_material_data.csv
PPA,Polyphthalamide,Thermal Properties,Oxygen Index,23.0 - 42.0,23.0 - 42.0%,Average value: 29.1% Grade Count:20,%,,Polymers_material_data.csv
PPA,Polyphthalamide,Thermal Properties,Glow Wire Test,675 - 960,1250 - 1760 °F,Average value: 828 °C Grade Count:28,°C,,Polymers_material_data.csv
PPA,Polyphthalamide,Optical Properties,"Transmission, Visible",20.0 - 38.0,20.0 - 38.0%,Average value: 29.5% Grade Count:4,%,,Polymers_material_data.csv
PPA,Polyphthalamide,Optical Properties,"Reflection Coefficient, Visible (0-1)",0.900,0.900,Average value: 0.900 Grade Count:5,,,Polymers_material_data.csv
PPA,Polyphthalamide,Processing Properties,Processing Temperature,280 - 345,536 - 653 °F,Average value: 316 °C Grade Count:71,°C,,Polymers_material_data.csv
PPA,Polyphthalamide,Processing Properties,Nozzle Temperature,280 - 345,536 - 653 °F,Average value: 327 °C Grade Count:36,°C,,Polymers_material_data.csv
PPA,Polyphthalamide,Processing Properties,Melt Temperature,240 - 360,464 - 680 °F,Average value: 320 °C Grade Count:456,°C,,Polymers_material_data.csv
PPA,Polyphthalamide,Processing Properties,Mold Temperature,48.9 - 190,120 - 374 °F,Average value: 133 °C Grade Count:487,°C,,Polymers_material_data.csv
PPA,Polyphthalamide,Processing Properties,Drying Temperature,79.4 - 150,175 - 302 °F,Average value: 110 °C Grade Count:413,°C,,Polymers_material_data.csv
PPA,Polyphthalamide,Processing Properties,Moisture Content,0.0200 - 0.200,0.0200 - 0.200%,Average value: 0.0717% Grade Count:320,%,,Polymers_material_data.csv
PPA,Polyphthalamide,Processing Properties,Dew Point,-31.7 - -28.9,-25.0 - -20.0 °F,Average value: -30.9 °C Grade Count:119,°C,,Polymers_material_data.csv
PPA,Polyphthalamide,Processing Properties,Injection Pressure,41.4 - 124,6000 - 18000 psi,Average value: 93.7 MPa Grade Count:177,MPa,,Polymers_material_data.csv
PES,Polyethersulfone,Physical Properties,Density,1.21 - 1.85,0.0437 - 0.0668 lb/in³,Average value: 1.49 g/cc Grade Count:239,g/cc,,Polymers_material_data.csv
PES,Polyethersulfone,Physical Properties,Filler Content,5.00 - 40.0,5.00 - 40.0%,Average value: 20.4% Grade Count:56,%,,Polymers_material_data.csv
PES,Polyethersulfone,Physical Properties,Water Absorption,0.100 - 2.20,0.100 - 2.20%,Average value: 0.614% Grade Count:134,%,,Polymers_material_data.csv
PES,Polyethersulfone,Physical Properties,Moisture Absorption at Equilibrium,0.0200 - 1.00,0.0200 - 1.00%,Average value: 0.356% Grade Count:59,%,,Polymers_material_data.csv
PES,Polyethersulfone,Physical Properties,Additive Loading,10.0 - 40.0,10.0 - 40.0%,Average value: 27.3% Grade Count:13,%,,Polymers_material_data.csv
PES,Polyethersulfone,Physical Properties,Particle Size,45.0 - 250,45.0 - 250 µm,Average value: 182 µm Grade Count:3,µm,,Polymers_material_data.csv
PES,Polyethersulfone,Physical Properties,Viscosity,80.0 - 5000,80.0 - 5000 cP,Average value: 851 cP Grade Count:13,cP,,Polymers_material_data.csv
PES,Polyethersulfone,Physical Properties,Viscosity,10.0 - 20.0,10.0 - 20.0 cP,Average value: 15.0 cP Grade Count:1,cP,@Temperature 345 - 345 °C,Polymers_material_data.csv
PES,Polyethersulfone,Physical Properties,Viscosity,10.0 - 20.0,10.0 - 20.0 cP,Average value: 15.0 cP Grade Count:1,cP,@Load 22.0 - 22.0 lb,Polymers_material_data.csv
PES,Polyethersulfone,Physical Properties,Viscosity Test,10.0 - 20.0,10.0 - 20.0 cP,Average value: 15.0 cP Grade Count:1,cP,@Load 10.0 - 10.0 kg,Polymers_material_data.csv
PES,Polyethersulfone,Physical Properties,Viscosity Number,56.0 - 66.0,0.560 - 0.660 dl/g,Average value: 57.4 cm³/g Grade Count:9,cm³/g,,Polymers_material_data.csv
PES,Polyethersulfone,Physical Properties,Viscosity Number,48.0 - 82.0,0.480 - 0.820 dl/g,Average value: 60.0 cm³/g Grade Count:7,cm³/g,,Polymers_material_data.csv
PES,Polyethersulfone,Physical Properties,Linear Mold Shrinkage,0.000500 - 0.0100,0.000500 - 0.0100 in/in,Average value: 0.00405 cm/cm Grade Count:208,cm/cm,,Polymers_material_data.csv
PES,Polyethersulfone,Physical Properties,"Linear Mold Shrinkage, Transverse",0.00250 - 0.00950,0.00250 - 0.00950 in/in,Average value: 0.00658 cm/cm Grade Count:48,cm/cm,,Polymers_material_data.csv
PES,Polyethersulfone,Physical Properties,Melt Flow,4.00 - 150,4.00 - 150 g/10 min,Average value: 38.8 g/10 min Grade Count:46,g/10 min,,Polymers_material_data.csv
PES,Polyethersulfone,Mechanical Properties,"Hardness, Rockwell M",76.0 - 98.0,76.0 - 98.0,Average value: 92.5 Grade Count:4,,,Polymers_material_data.csv
PES,Polyethersulfone,Mechanical Properties,"Hardness, Rockwell R",98.0 - 127,98.0 - 127,Average value: 121 Grade Count:41,,,Polymers_material_data.csv
PES,Polyethersulfone,Mechanical Properties,Ball Indentation Hardness,154 - 227,22300 - 32900 psi,Average value: 178 MPa Grade Count:13,MPa,,Polymers_material_data.csv
PES,Polyethersulfone,Mechanical Properties,"Tensile Strength, Ultimate",56.5 - 325,8190 - 47100 psi,Average value: 116 MPa Grade Count:199,MPa,,Polymers_material_data.csv
