Repository: AIM-for-Composites/InDesDatabaseTool

# AIM Composites Materials Database

Tooling for an autonomous materials-database pipeline: discover materials
literature/datasheets on the web, extract structured property data from the
PDFs with an LLM, validate and ground it, and mirror it into a queryable
database. Built for the ME8930 course project.

## Pipeline

```
 pdf_crawler.py / matweb_discovery.py     1. discover + download source PDFs
            │
            ▼
 extraction.py  (Gemini structured output)  2. PDF text → typed materials + properties
            │   • grounds every value in the PDF text
            │   • unit-normalizes (pint) → value_si / unit_canonical
            ├──────────────────────────────┐

File: data/Composites_material_data.csv (part 3 of 7)
source_file,material_name,material_abbreviation,section,property_name,value,unit,english,test_condition,comments,source_file_excel
MaterialData_287742.pdf,"Ensinger TECATEC PEI CW50 PL S0001 natural - plate Polyetherimide, Carbon Fiber Reinforced",PEI +  50% Carbon Fiber,Thermal Properties,Maximum Service Temperature,200,Â°C,392 Â°F,Air,short term,combined_material_data_1.xlsx
MaterialData_287742.pdf,"Ensinger TECATEC PEI CW50 PL S0001 natural - plate Polyetherimide, Carbon Fiber Reinforced",PEI +  50% Carbon Fiber,Thermal Properties,"Glass Transition Temp, Tg",212,Â°C,413 Â°F,,,combined_material_data_1.xlsx
MaterialData_287742.pdf,"Ensinger TECATEC PEI CW50 PL S0001 natural - plate Polyetherimide, Carbon Fiber Reinforced",PEI +  50% Carbon Fiber,Processing Properties,Drying Temperature,120,Â°C,248 Â°F,,,combined_material_data_1.xlsx
MaterialData_287742.pdf,"Ensinger TECATEC PEI CW50 PL S0001 natural - plate Polyetherimide, Carbon Fiber Reinforced",PEI +  50% Carbon Fiber,Processing Properties,Dry Time,2.00 - 3.00,hour,2.00 - 3.00 hour,,,combined_material_data_1.xlsx
MaterialData_287742.pdf,"Ensinger TECATEC PEI CW50 PL S0001 natural - plate Polyetherimide, Carbon Fiber Reinforced",PEI +  50% Carbon Fiber,Descriptive Properties,Areal weight finished product,345,g/mÂ²,,,,combined_material_data_1.xlsx
MaterialData_287742.pdf,"Ensinger TECATEC PEI CW50 PL S0001 natural - plate Polyetherimide, Carbon Fiber Reinforced",PEI +  50% Carbon Fiber,Descriptive Properties,Color,natural,,,,,combined_material_data_1.xlsx
MaterialData_287742.pdf,"Ensinger TECATEC PEI CW50 PL S0001 natural - plate Polyetherimide, Carbon Fiber Reinforced",PEI +  50% Carbon Fiber,Descriptive Properties,Fiber architecture,Twill 2/2,,,,,combined_material_data_1.xlsx
MaterialData_287742.pdf,"Ensinger TECATEC PEI CW50 PL S0001 natural - plate Polyetherimide, Carbon Fiber Reinforced",PEI +  50% Carbon Fiber,Descriptive Properties,Fiber areal weight,300,g/mÂ²,,,,combined_material_data_1.xlsx
MaterialData_287742.pdf,"Ensinger TECATEC PEI CW50 PL S0001 natural - plate Polyetherimide, Carbon Fiber Reinforced",PEI +  50% Carbon Fiber,Descriptive Properties,Fiber orientation,0-90Â°,,,,,combined_material_data_1.xlsx
MaterialData_287742.pdf,"Ensinger TECATEC PEI CW50 PL S0001 natural - plate Polyetherimide, Carbon Fiber Reinforced",PEI +  50% Carbon Fiber,Descriptive Properties,Fiber type,Carbon HT 3k,,,,,combined_material_data_1.xlsx
MaterialData_287742.pdf,"Ensinger TECATEC PEI CW50 PL S0001 natural - plate Polyetherimide, Carbon Fiber Reinforced",PEI +  50% Carbon Fiber,Descriptive Properties,Layers,7.95,,,,,combined_material_data_1.xlsx
MaterialData_287742.pdf,"Ensinger TECATEC PEI CW50 PL S0001 natural - plate Polyetherimide, Carbon Fiber Reinforced",PEI +  50% Carbon Fiber,Descriptive Properties,Material widths,625x525,mm,,,,combined_material_data_1.xlsx
MaterialData_287742.pdf,"Ensinger TECATEC PEI CW50 PL S0001 natural - plate Polyetherimide, Carbon Fiber Reinforced",PEI +  50% Carbon Fiber,Descriptive Properties,Resin weight content,0.427,,,,,combined_material_data_1.xlsx
MaterialData_287743.pdf,"Ensinger TECATEC PA66 GF43 CP/IP/OS S0001 black Nylon 66, Glass Fiber Reinforced",PA66 + 10% Glass Fiber,Physical Properties,Density,1.9,g/cc,0.0686 lb/inÂ³,,,combined_material_data_1.xlsx
MaterialData_287743.pdf,"Ensinger TECATEC PA66 GF43 CP/IP/OS S0001 black Nylon 66, Glass Fiber Reinforced",PA66 + 10% Glass Fiber,Physical Properties,Filler Content,43,%,0.43,,Fiber Volume,combined_material_data_1.xlsx
MaterialData_287743.pdf,"Ensinger TECATEC PA66 GF43 CP/IP/OS S0001 black Nylon 66, Glass Fiber Reinforced",PA66 + 10% Glass Fiber,Mechanical Properties,Tensile Strength,350,MPa,50800 psi,,ISO 527-4,combined_material_data_1.xlsx
MaterialData_287743.pdf,"Ensinger TECATEC PA66 GF43 CP/IP/OS S0001 black Nylon 66, Glass Fiber Reinforced",PA66 + 10% Glass Fiber,Mechanical Properties,Tensile Modulus,21,GPa,3050 ksi,,ISO 527-4,combined_material_data_1.xlsx
MaterialData_287743.pdf,"Ensinger TECATEC PA66 GF43 CP/IP/OS S0001 black Nylon 66, Glass Fiber Reinforced",PA66 + 10% Glass Fiber,Mechanical Properties,Flexural Strength,316,MPa,45800 psi,,ISO 14125,combined_material_data_1.xlsx
MaterialData_287743.pdf,"Ensinger TECATEC PA66 GF43 CP/IP/OS S0001 black Nylon 66, Glass Fiber Reinforced",PA66 + 10% Glass Fiber,Mechanical Properties,Flexural Modulus,20.8,GPa,3020 ksi,,ISO 14125,combined_material_data_1.xlsx
MaterialData_287743.pdf,"Ensinger TECATEC PA66 GF43 CP/IP/OS S0001 black Nylon 66, Glass Fiber Reinforced",PA66 + 10% Glass Fiber,Mechanical Properties,Shear Strength,26,MPa,3770 psi,,interlaminar; ISO 14130,combined_material_data_1.xlsx
MaterialData_287743.pdf,"Ensinger TECATEC PA66 GF43 CP/IP/OS S0001 black Nylon 66, Glass Fiber Reinforced",PA66 + 10% Glass Fiber,Mechanical Properties,Shear Strength,54,MPa,7830 psi,,interplanar; ISO 14129,combined_material_data_1.xlsx
MaterialData_287743.pdf,"Ensinger TECATEC PA66 GF43 CP/IP/OS S0001 black Nylon 66, Glass Fiber Reinforced",PA66 + 10% Glass Fiber,Thermal Properties,"CTE, linear",10,Âµm/m-Â°C,5.56 Âµin/in-Â°F,,in 0Â° and 90Â° direction,combined_material_data_1.xlsx
MaterialData_287743.pdf,"Ensinger TECATEC PA66 GF43 CP/IP/OS S0001 black Nylon 66, Glass Fiber Reinforced",PA66 + 10% Glass Fiber,Thermal Properties,Melting Point,260,Â°C,500 Â°F,,,combined_material_data_1.xlsx
MaterialData_287743.pdf,"Ensinger TECATEC PA66 GF43 CP/IP/OS S0001 black Nylon 66, Glass Fiber Reinforced",PA66 + 10% Glass Fiber,Thermal Properties,"Maximum Service Temperature, Air",110,Â°C,230 Â°F,,long term,combined_material_data_1.xlsx
MaterialData_287743.pdf,"Ensinger TECATEC PA66 GF43 CP/IP/OS S0001 black Nylon 66, Glass Fiber Reinforced",PA66 + 10% Glass Fiber,Thermal Properties,"Maximum Service Temperature, Air",180,Â°C,356 Â°F,,short term,combined_material_data_1.xlsx
MaterialData_287743.pdf,"Ensinger TECATEC PA66 GF43 CP/IP/OS S0001 black Nylon 66, Glass Fiber Reinforced",PA66 + 10% Glass Fiber,Thermal Properties,"Glass Transition Temp, Tg",47,Â°C,117 Â°F,,,combined_material_data_1.xlsx
MaterialData_287743.pdf,"Ensinger TECATEC PA66 GF43 CP/IP/OS S0001 black Nylon 66, Glass Fiber Reinforced",PA66 + 10% Glass Fiber,Processing Properties,Drying Temperature,80,Â°C,176 Â°F,,,combined_material_data_1.xlsx
MaterialData_287743.pdf,"Ensinger TECATEC PA66 GF43 CP/IP/OS S0001 black Nylon 66, Glass Fiber Reinforced",PA66 + 10% Glass Fiber,Processing Properties,Dry Time,6.00 - 8.00,hour,6.00 - 8.00 hour,,,combined_material_data_1.xlsx
MaterialData_287743.pdf,"Ensinger TECATEC PA66 GF43 CP/IP/OS S0001 black Nylon 66, Glass Fiber Reinforced",PA66 + 10% Glass Fiber,Descriptive Properties,Areal weight finished product,449,g/mÂ²,,,,combined_material_data_1.xlsx
MaterialData_287743.pdf,"Ensinger TECATEC PA66 GF43 CP/IP/OS S0001 black Nylon 66, Glass Fiber Reinforced",PA66 + 10% Glass Fiber,Descriptive Properties,Color,black,,,,,combined_material_data_1.xlsx
MaterialData_287743.pdf,"Ensinger TECATEC PA66 GF43 CP/IP/OS S0001 black Nylon 66, Glass Fiber Reinforced",PA66 + 10% Glass Fiber,Descriptive Properties,Fiber architecture,Twill 2/2,,,,,combined_material_data_1.xlsx
MaterialData_287743.pdf,"Ensinger TECATEC PA66 GF43 CP/IP/OS S0001 black Nylon 66, Glass Fiber Reinforced",PA66 + 10% Glass Fiber,Descriptive Properties,Fiber areal weight,280,g/mÂ²,,,,combined_material_data_1.xlsx
MaterialData_287743.pdf,"Ensinger TECATEC PA66 GF43 CP/IP/OS S0001 black Nylon 66, Glass Fiber Reinforced",PA66 + 10% Glass Fiber,Descriptive Properties,Fiber type,E glass,,,,,combined_material_data_1.xlsx
MaterialData_287743.pdf,"Ensinger TECATEC PA66 GF43 CP/IP/OS S0001 black Nylon 66, Glass Fiber Reinforced",PA66 + 10% Glass Fiber,Descriptive Properties,Material widths,1000,mm,,,,combined_material_data_1.xlsx
MaterialData_287743.pdf,"Ensinger TECATEC PA66 GF43 CP/IP/OS S0001 black Nylon 66, Glass Fiber Reinforced",PA66 + 10% Glass Fiber,Descriptive Properties,Material widths,1270,mm,,,,combined_material_data_1.xlsx
MaterialData_287743.pdf,"Ensinger TECATEC PA66 GF43 CP/IP/OS S0001 black Nylon 66, Glass Fiber Reinforced",PA66 + 10% Glass Fiber,Descriptive Properties,ply thickness (consolidated),0.25,mm,,,,combined_material_data_1.xlsx
MaterialData_287743.pdf,"Ensinger TECATEC PA66 GF43 CP/IP/OS S0001 black Nylon 66, Glass Fiber Reinforced",PA66 + 10% Glass Fiber,Descriptive Properties,Resin weight content,0.377,,,,,combined_material_data_1.xlsx
MaterialData_287744.pdf,"Ensinger TECAATEC PA66 GW43 PL S0001 black - plate Nylon 66, Glass Fiber Reinforced",PA66 + 10% Glass Fiber,Physical Properties,Density,1.9,g/cc,0.0686 lb/inÂ³,,,combined_material_data_1.xlsx
MaterialData_287744.pdf,"Ensinger TECAATEC PA66 GW43 PL S0001 black - plate Nylon 66, Glass Fiber Reinforced",PA66 + 10% Glass Fiber,Physical Properties,Filler Content,43,%,0.43,,Fiber Volume,combined_material_data_1.xlsx
MaterialData_287744.pdf,"Ensinger TECAATEC PA66 GW43 PL S0001 black - plate Nylon 66, Glass Fiber Reinforced",PA66 + 10% Glass Fiber,Mechanical Properties,Tensile Strength,350,MPa,50800 psi,,ISO 527-4,combined_material_data_1.xlsx
MaterialData_287744.pdf,"Ensinger TECAATEC PA66 GW43 PL S0001 black - plate Nylon 66, Glass Fiber Reinforced",PA66 + 10% Glass Fiber,Mechanical Properties,Tensile Modulus,21,GPa,3050 ksi,,ISO 527-4,combined_material_data_1.xlsx
MaterialData_287744.pdf,"Ensinger TECAATEC PA66 GW43 PL S0001 black - plate Nylon 66, Glass Fiber Reinforced",PA66 + 10% Glass Fiber,Mechanical Properties,Flexural Strength,316,MPa,45800 psi,,ISO 14125,combined_material_data_1.xlsx
MaterialData_287744.pdf,"Ensinger TECAATEC PA66 GW43 PL S0001 black - plate Nylon 66, Glass Fiber Reinforced",PA66 + 10% Glass Fiber,Mechanical Properties,Flexural Modulus,20.8,GPa,3020 ksi,,ISO 14125,combined_material_data_1.xlsx
MaterialData_287744.pdf,"Ensinger TECAATEC PA66 GW43 PL S0001 black - plate Nylon 66, Glass Fiber Reinforced",PA66 + 10% Glass Fiber,Mechanical Properties,Shear Strength,65,MPa,9430 psi,,Interlaminar; ISO 14130,combined_material_data_1.xlsx
MaterialData_287744.pdf,"Ensinger TECAATEC PA66 GW43 PL S0001 black - plate Nylon 66, Glass Fiber Reinforced",PA66 + 10% Glass Fiber,Mechanical Properties,Shear Strength,54,MPa,7830 psi,,Interplanar; ISO 14129,combined_material_data_1.xlsx
MaterialData_287744.pdf,"Ensinger TECAATEC PA66 GW43 PL S0001 black - plate Nylon 66, Glass Fiber Reinforced",PA66 + 10% Glass Fiber,Thermal Properties,"CTE, linear",10,Âµm/m-Â°C,5.56 Âµin/in-Â°F,in 0Â° and 90Â° direction,,combined_material_data_1.xlsx
MaterialData_287744.pdf,"Ensinger TECAATEC PA66 GW43 PL S0001 black - plate Nylon 66, Glass Fiber Reinforced",PA66 + 10% Glass Fiber,Thermal Properties,Melting Point,260,Â°C,500 Â°F,,,combined_material_data_1.xlsx
MaterialData_287744.pdf,"Ensinger TECAATEC PA66 GW43 PL S0001 black - plate Nylon 66, Glass Fiber Reinforced",PA66 + 10% Glass Fiber,Thermal Properties,"Maximum Service Temperature, Air",110,Â°C,230 Â°F,,long term,combined_material_data_1.xlsx
MaterialData_287744.pdf,"Ensinger TECAATEC PA66 GW43 PL S0001 black - plate Nylon 66, Glass Fiber Reinforced",PA66 + 10% Glass Fiber,Thermal Properties,"Maximum Service Temperature, Air",180,Â°C,356 Â°F,,short term,combined_material_data_1.xlsx
MaterialData_287744.pdf,"Ensinger TECAATEC PA66 GW43 PL S0001 black - plate Nylon 66, Glass Fiber Reinforced",PA66 + 10% Glass Fiber,Thermal Properties,"Glass Transition Temp, Tg",47,Â°C,117 Â°F,,,combined_material_data_1.xlsx
MaterialData_287744.pdf,"Ensinger TECAATEC PA66 GW43 PL S0001 black - plate Nylon 66, Glass Fiber Reinforced",PA66 + 10% Glass Fiber,Descriptive Properties,Areal weight finished product,449,g/mÂ²,,,,combined_material_data_1.xlsx
MaterialData_287744.pdf,"Ensinger TECAATEC PA66 GW43 PL S0001 black - plate Nylon 66, Glass Fiber Reinforced",PA66 + 10% Glass Fiber,Descriptive Properties,Color,black,,,,,combined_material_data_1.xlsx
MaterialData_287744.pdf,"Ensinger TECAATEC PA66 GW43 PL S0001 black - plate Nylon 66, Glass Fiber Reinforced",PA66 + 10% Glass Fiber,Descriptive Properties,Fiber architecture,Plain 2/2,,,,,combined_material_data_1.xlsx
MaterialData_287744.pdf,"Ensinger TECAATEC PA66 GW43 PL S0001 black - plate Nylon 66, Glass Fiber Reinforced",PA66 + 10% Glass Fiber,Descriptive Properties,Fiber areal weight,300,g/mÂ²,,,,combined_material_data_1.xlsx
MaterialData_287744.pdf,"Ensinger TECAATEC PA66 GW43 PL S0001 black - plate Nylon 66, Glass Fiber Reinforced",PA66 + 10% Glass Fiber,Descriptive Properties,Fiber orientation,0-90Â°,,,,,combined_material_data_1.xlsx
MaterialData_287744.pdf,"Ensinger TECAATEC PA66 GW43 PL S0001 black - plate Nylon 66, Glass Fiber Reinforced",PA66 + 10% Glass Fiber,Descriptive Properties,Fiber type,E glass,,,,,combined_material_data_1.xlsx
MaterialData_287744.pdf,"Ensinger TECAATEC PA66 GW43 PL S0001 black - plate Nylon 66, Glass Fiber Reinforced",PA66 + 10% Glass Fiber,Descriptive Properties,Layers,0.95,,,,,combined_material_data_1.xlsx
MaterialData_287744.pdf,"Ensinger TECAATEC PA66 GW43 PL S0001 black - plate Nylon 66, Glass Fiber Reinforced",PA66 + 10% Glass Fiber,Descriptive Properties,Material widths,625525,mm,,,,combined_material_data_1.xlsx
MaterialData_287744.pdf,"Ensinger TECAATEC PA66 GW43 PL S0001 black - plate Nylon 66, Glass Fiber Reinforced",PA66 + 10% Glass Fiber,Descriptive Properties,Resin weight content,0.377,,,,,combined_material_data_1.xlsx
MaterialData_287747.pdf,"Ensinger TECATEC PA66 CF50 CP/IP/OS S0001 natural Nylon 66, Carbon Fiber Reinforced",PA66 + 10% Glass Fiber,Physical Properties,Density,1.5,g/cc,0.0542 lb/inÂ³,,,combined_material_data_1.xlsx
MaterialData_287747.pdf,"Ensinger TECATEC PA66 CF50 CP/IP/OS S0001 natural Nylon 66, Carbon Fiber Reinforced",PA66 + 10% Glass Fiber,Physical Properties,Filler Content,50,%,0.5,,Fiber Volume,combined_material_data_1.xlsx
MaterialData_287747.pdf,"Ensinger TECATEC PA66 CF50 CP/IP/OS S0001 natural Nylon 66, Carbon Fiber Reinforced",PA66 + 10% Glass Fiber,Mechanical Properties,Tensile Strength,650,MPa,94300 psi,,ISO 527-4,combined_material_data_1.xlsx
MaterialData_287747.pdf,"Ensinger TECATEC PA66 CF50 CP/IP/OS S0001 natural Nylon 66, Carbon Fiber Reinforced",PA66 + 10% Glass Fiber,Mechanical Properties,Tensile Modulus,55,GPa,7980 ksi,,ISO 527-4,combined_material_data_1.xlsx
MaterialData_287747.pdf,"Ensinger TECATEC PA66 CF50 CP/IP/OS S0001 natural Nylon 66, Carbon Fiber Reinforced",PA66 + 10% Glass Fiber,Mechanical Properties,Flexural Strength,630,MPa,91400 psi,,ISO 14125,combined_material_data_1.xlsx
MaterialData_287747.pdf,"Ensinger TECATEC PA66 CF50 CP/IP/OS S0001 natural Nylon 66, Carbon Fiber Reinforced",PA66 + 10% Glass Fiber,Mechanical Properties,Flexural Modulus,42,GPa,6090 ksi,,ISO 14125,combined_material_data_1.xlsx
MaterialData_287747.pdf,"Ensinger TECATEC PA66 CF50 CP/IP/OS S0001 natural Nylon 66, Carbon Fiber Reinforced",PA66 + 10% Glass Fiber,Thermal Properties,"CTE, linear",3,Âµm/m-Â°C,1.67 Âµin/in-Â°F,,in 0Â° and 90Â° direction,combined_material_data_1.xlsx
MaterialData_287747.pdf,"Ensinger TECATEC PA66 CF50 CP/IP/OS S0001 natural Nylon 66, Carbon Fiber Reinforced",PA66 + 10% Glass Fiber,Thermal Properties,Melting Point,260,Â°C,500 Â°F,,DIN EN ISO 11357,combined_material_data_1.xlsx
MaterialData_287747.pdf,"Ensinger TECATEC PA66 CF50 CP/IP/OS S0001 natural Nylon 66, Carbon Fiber Reinforced",PA66 + 10% Glass Fiber,Thermal Properties,"Maximum Service Temperature, Air",110,Â°C,230 Â°F,,long term,combined_material_data_1.xlsx
MaterialData_287747.pdf,"Ensinger TECATEC PA66 CF50 CP/IP/OS S0001 natural Nylon 66, Carbon Fiber Reinforced",PA66 + 10% Glass Fiber,Thermal Properties,"Maximum Service Temperature, Air",180,Â°C,356 Â°F,,short term,combined_material_data_1.xlsx
MaterialData_287747.pdf,"Ensinger TECATEC PA66 CF50 CP/IP/OS S0001 natural Nylon 66, Carbon Fiber Reinforced",PA66 + 10% Glass Fiber,Thermal Properties,"Glass Transition Temp, Tg",47,Â°C,117 Â°F,,DIN EN ISO 11357,combined_material_data_1.xlsx
MaterialData_287747.pdf,"Ensinger TECATEC PA66 CF50 CP/IP/OS S0001 natural Nylon 66, Carbon Fiber Reinforced",PA66 + 10% Glass Fiber,Processing Properties,Drying Temperature,80,Â°C,176 Â°F,,,combined_material_data_1.xlsx
MaterialData_287747.pdf,"Ensinger TECATEC PA66 CF50 CP/IP/OS S0001 natural Nylon 66, Carbon Fiber Reinforced",PA66 + 10% Glass Fiber,Processing Properties,Dry Time,6.00 - 8.00,hour,6.00 - 8.00 hour,,,combined_material_data_1.xlsx
MaterialData_287747.pdf,"Ensinger TECATEC PA66 CF50 CP/IP/OS S0001 natural Nylon 66, Carbon Fiber Reinforced",PA66 + 10% Glass Fiber,Descriptive Properties,Areal weight finished product,337,g/mÂ²,,,,combined_material_data_1.xlsx
MaterialData_287747.pdf,"Ensinger TECATEC PA66 CF50 CP/IP/OS S0001 natural Nylon 66, Carbon Fiber Reinforced",PA66 + 10% Glass Fiber,Descriptive Properties,Color,natural,,,,,combined_material_data_1.xlsx
MaterialData_287747.pdf,"Ensinger TECATEC PA66 CF50 CP/IP/OS S0001 natural Nylon 66, Carbon Fiber Reinforced",PA66 + 10% Glass Fiber,Descriptive Properties,Fiber architecture,Twill 2/2,,,,,combined_material_data_1.xlsx
MaterialData_287747.pdf,"Ensinger TECATEC PA66 CF50 CP/IP/OS S0001 natural Nylon 66, Carbon Fiber Reinforced",PA66 + 10% Glass Fiber,Descriptive Properties,Fiber areal weight,200,g/mÂ²,,,,combined_material_data_1.xlsx
MaterialData_287747.pdf,"Ensinger TECATEC PA66 CF50 CP/IP/OS S0001 natural Nylon 66, Carbon Fiber Reinforced",PA66 + 10% Glass Fiber,Descriptive Properties,Fiber type,Carbon HT 3k,,,,,combined_material_data_1.xlsx
MaterialData_287747.pdf,"Ensinger TECATEC PA66 CF50 CP/IP/OS S0001 natural Nylon 66, Carbon Fiber Reinforced",PA66 + 10% Glass Fiber,Descriptive Properties,Material widths,1000,mm,,,,combined_material_data_1.xlsx
MaterialData_287747.pdf,"Ensinger TECATEC PA66 CF50 CP/IP/OS S0001 natural Nylon 66, Carbon Fiber Reinforced",PA66 + 10% Glass Fiber,Descriptive Properties,Material widths,1270,mm,,,,combined_material_data_1.xlsx
MaterialData_287747.pdf,"Ensinger TECATEC PA66 CF50 CP/IP/OS S0001 natural Nylon 66, Carbon Fiber Reinforced",PA66 + 10% Glass Fiber,Descriptive Properties,ply thickness (consolidated),0.2,mm,,,,combined_material_data_1.xlsx
MaterialData_287747.pdf,"Ensinger TECATEC PA66 CF50 CP/IP/OS S0001 natural Nylon 66, Carbon Fiber Reinforced",PA66 + 10% Glass Fiber,Descriptive Properties,Resin weight content,0.384,,,,,combined_material_data_1.xlsx
MaterialData_287748.pdf,"Ensinger TECATEC PA6 CF50 CP/IP/OS S0001 natural Nylon 6, Carbon Fiber Reinforced",PA6 + Carbon Fiber,Physical Properties,Density,1.5,g/cc,0.0542 lb/inÂ³,,,combined_material_data_1.xlsx
MaterialData_287748.pdf,"Ensinger TECATEC PA6 CF50 CP/IP/OS S0001 natural Nylon 6, Carbon Fiber Reinforced",PA6 + Carbon Fiber,Physical Properties,Filler Content,50,%,0.5,,Fiber Volume,combined_material_data_1.xlsx
MaterialData_287748.pdf,"Ensinger TECATEC PA6 CF50 CP/IP/OS S0001 natural Nylon 6, Carbon Fiber Reinforced",PA6 + Carbon Fiber,Mechanical Properties,Tensile Strength,620,MPa,89900 psi,,ISO 527-4,combined_material_data_1.xlsx
MaterialData_287748.pdf,"Ensinger TECATEC PA6 CF50 CP/IP/OS S0001 natural Nylon 6, Carbon Fiber Reinforced",PA6 + Carbon Fiber,Mechanical Properties,Tensile Modulus,52,GPa,7540 ksi,,ISO 527-4,combined_material_data_1.xlsx
MaterialData_287748.pdf,"Ensinger TECATEC PA6 CF50 CP/IP/OS S0001 natural Nylon 6, Carbon Fiber Reinforced",PA6 + Carbon Fiber,Mechanical Properties,Flexural Strength,615,MPa,89200 psi,,ISO 14125,combined_material_data_1.xlsx
MaterialData_287748.pdf,"Ensinger TECATEC PA6 CF50 CP/IP/OS S0001 natural Nylon 6, Carbon Fiber Reinforced",PA6 + Carbon Fiber,Mechanical Properties,Flexural Modulus,40,GPa,5800 ksi,,ISO 14125,combined_material_data_1.xlsx
MaterialData_287748.pdf,"Ensinger TECATEC PA6 CF50 CP/IP/OS S0001 natural Nylon 6, Carbon Fiber Reinforced",PA6 + Carbon Fiber,Thermal Properties,"CTE, linear",3,Âµm/m-Â°C,1.67 Âµin/in-Â°F,,in 0Â° and 90Â° direction,combined_material_data_1.xlsx
MaterialData_287748.pdf,"Ensinger TECATEC PA6 CF50 CP/IP/OS S0001 natural Nylon 6, Carbon Fiber Reinforced",PA6 + Carbon Fiber,Thermal Properties,Melting Point,218,Â°C,424 Â°F,,DIN EN ISO 11357,combined_material_data_1.xlsx
MaterialData_287748.pdf,"Ensinger TECATEC PA6 CF50 CP/IP/OS S0001 natural Nylon 6, Carbon Fiber Reinforced",PA6 + Carbon Fiber,Thermal Properties,"Maximum Service Temperature, Air",100,Â°C,212 Â°F,,long term,combined_material_data_1.xlsx
MaterialData_287748.pdf,"Ensinger TECATEC PA6 CF50 CP/IP/OS S0001 natural Nylon 6, Carbon Fiber Reinforced",PA6 + Carbon Fiber,Thermal Properties,"Maximum Service Temperature, Air",180,Â°C,356 Â°F,,short term,combined_material_data_1.xlsx
MaterialData_287748.pdf,"Ensinger TECATEC PA6 CF50 CP/IP/OS S0001 natural Nylon 6, Carbon Fiber Reinforced",PA6 + Carbon Fiber,Thermal Properties,"Glass Transition Temp, Tg",49,Â°C,120 Â°F,,DIN EN ISO 11357,combined_material_data_1.xlsx
MaterialData_287748.pdf,"Ensinger TECATEC PA6 CF50 CP/IP/OS S0001 natural Nylon 6, Carbon Fiber Reinforced",PA6 + Carbon Fiber,Processing Properties,Drying Temperature,80,Â°C,176 Â°F,,,combined_material_data_1.xlsx
MaterialData_287748.pdf,"Ensinger TECATEC PA6 CF50 CP/IP/OS S0001 natural Nylon 6, Carbon Fiber Reinforced",PA6 + Carbon Fiber,Processing Properties,Dry Time,6.00 - 8.00,hour,6.00 - 8.00 hour,,,combined_material_data_1.xlsx
MaterialData_287748.pdf,"Ensinger TECATEC PA6 CF50 CP/IP/OS S0001 natural Nylon 6, Carbon Fiber Reinforced",PA6 + Carbon Fiber,Descriptive Properties,Areal weight finished product,337,g/mÂ²,,,,combined_material_data_1.xlsx
MaterialData_287748.pdf,"Ensinger TECATEC PA6 CF50 CP/IP/OS S0001 natural Nylon 6, Carbon Fiber Reinforced",PA6 + Carbon Fiber,Descriptive Properties,Color,natural,,,,,combined_material_data_1.xlsx
MaterialData_287748.pdf,"Ensinger TECATEC PA6 CF50 CP/IP/OS S0001 natural Nylon 6, Carbon Fiber Reinforced",PA6 + Carbon Fiber,Descriptive Properties,Fiber architecture,Twill 2/2,,,,,combined_material_data_1.xlsx
MaterialData_287748.pdf,"Ensinger TECATEC PA6 CF50 CP/IP/OS S0001 natural Nylon 6, Carbon Fiber Reinforced",PA6 + Carbon Fiber,Descriptive Properties,Fiber areal weight,200,g/mÂ²,,,,combined_material_data_1.xlsx
MaterialData_287748.pdf,"Ensinger TECATEC PA6 CF50 CP/IP/OS S0001 natural Nylon 6, Carbon Fiber Reinforced",PA6 + Carbon Fiber,Descriptive Properties,Fiber type,Carbon HT 3k,,,,,combined_material_data_1.xlsx
MaterialData_287748.pdf,"Ensinger TECATEC PA6 CF50 CP/IP/OS S0001 natural Nylon 6, Carbon Fiber Reinforced",PA6 + Carbon Fiber,Descriptive Properties,Material widths,1000,mm,,,,combined_material_data_1.xlsx
MaterialData_287748.pdf,"Ensinger TECATEC PA6 CF50 CP/IP/OS S0001 natural Nylon 6, Carbon Fiber Reinforced",PA6 + Carbon Fiber,Descriptive Properties,Material widths,1270,mm,,,,combined_material_data_1.xlsx
MaterialData_287748.pdf,"Ensinger TECATEC PA6 CF50 CP/IP/OS S0001 natural Nylon 6, Carbon Fiber Reinforced",PA6 + Carbon Fiber,Descriptive Properties,ply thickness (consolidated),0.2,mm,,,,combined_material_data_1.xlsx
MaterialData_287748.pdf,"Ensinger TECATEC PA6 CF50 CP/IP/OS S0001 natural Nylon 6, Carbon Fiber Reinforced",PA6 + Carbon Fiber,Descriptive Properties,Resin weight content,0.384,,,,,combined_material_data_1.xlsx
MaterialData_328408.pdf,"Envalior TepexÂ® Dynalite 408-C200(2)-FG290(1)/45% TPU-(CF+GF)58, Dry",45 % TPU + Carbon Fiber + Glass Fiber,Descriptive Properties,Thickness per layer,0.25,mm,,,,combined_material_data_1.xlsx
MaterialData_328409.pdf,"Envalior TepexÂ® Dynalite 101-RG600(x)/47% PA66-GF66, Dry",PA66 + 60% Glass Fiber,Physical Properties,Density,1.81,g/cc,0.0654 lb/inÂ³,,ISO 1183,combined_material_data_1.xlsx
MaterialData_328409.pdf,"Envalior TepexÂ® Dynalite 101-RG600(x)/47% PA66-GF66, Dry",PA66 + 60% Glass Fiber,Physical Properties,Filler Content,47,%,0.47,,Fiber volume content,combined_material_data_1.xlsx
MaterialData_328409.pdf,"Envalior TepexÂ® Dynalite 101-RG600(x)/47% PA66-GF66, Dry",PA66 + 60% Glass Fiber,Mechanical Properties,Tensile Strength at Break,380,MPa,55100 psi,room temperature,"ISO 527-4/5. Tests conducted at room temperature, 2 mm specimen thickness, 25 mm specimen width.",combined_material_data_1.xlsx
MaterialData_328409.pdf,"Envalior TepexÂ® Dynalite 101-RG600(x)/47% PA66-GF66, Dry",PA66 + 60% Glass Fiber,Mechanical Properties,Elongation at Break,2,%,0.02,room temperature,"ISO 527-4/5. Tests conducted at room temperature, 2 mm specimen thickness, 25 mm specimen width.",combined_material_data_1.xlsx
MaterialData_328409.pdf,"Envalior TepexÂ® Dynalite 101-RG600(x)/47% PA66-GF66, Dry",PA66 + 60% Glass Fiber,Mechanical Properties,Tensile Modulus,23,GPa,3340 ksi,room temperature,"ISO 527-4/5. Tests conducted at room temperature, 2 mm specimen thickness, 25 mm specimen width.",combined_material_data_1.xlsx
MaterialData_328409.pdf,"Envalior TepexÂ® Dynalite 101-RG600(x)/47% PA66-GF66, Dry",PA66 + 60% Glass Fiber,Mechanical Properties,Flexural Strength,600,MPa,87000 psi,room temperature,"ISO 14125. Tests conducted at room temperature, 2 mm specimen thickness, 25 mm specimen width.",combined_material_data_1.xlsx
MaterialData_328409.pdf,"Envalior TepexÂ® Dynalite 101-RG600(x)/47% PA66-GF66, Dry",PA66 + 60% Glass Fiber,Mechanical Properties,Flexural Modulus,20,GPa,2900 ksi,room temperature,"ISO 14125. Tests conducted at room temperature, 2 mm specimen thickness, 25 mm specimen width.",combined_material_data_1.xlsx
MaterialData_328409.pdf,"Envalior TepexÂ® Dynalite 101-RG600(x)/47% PA66-GF66, Dry",PA66 + 60% Glass Fiber,Thermal Properties,"CTE, linear, Parallel to Flow",151,Âµm/m-Â°C,83.9 Âµin/in-Â°F,@Temperature -35.0 - 23.0 Â°C (@Temperature -31.0 - 73.4 Â°F),ISO 11359-1/-2,combined_material_data_1.xlsx
MaterialData_328409.pdf,"Envalior TepexÂ® Dynalite 101-RG600(x)/47% PA66-GF66, Dry",PA66 + 60% Glass Fiber,Thermal Properties,"CTE, linear, Parallel to Flow",151,Âµm/m-Â°C,83.9 Âµin/in-Â°F,@Temperature 23.0 - 80.0 Â°C (@Temperature 73.4 - 176 Â°F),ISO 11359-1/-2,combined_material_data_1.xlsx
MaterialData_328409.pdf,"Envalior TepexÂ® Dynalite 101-RG600(x)/47% PA66-GF66, Dry",PA66 + 60% Glass Fiber,Thermal Properties,Melting Point,260,Â°C,500 Â°F,,ISO 11357-1/-3,combined_material_data_1.xlsx
MaterialData_328409.pdf,"Envalior TepexÂ® Dynalite 101-RG600(x)/47% PA66-GF66, Dry",PA66 + 60% Glass Fiber,Thermal Properties,Deflection Temperature,255,Â°C,491 Â°F,at 0.46 MPa (66 psi),0.1% flex. Modulus; ISO 75-1/3,combined_material_data_1.xlsx
MaterialData_328409.pdf,"Envalior TepexÂ® Dynalite 101-RG600(x)/47% PA66-GF66, Dry",PA66 + 60% Glass Fiber,Descriptive Properties,Thickness per layer,0.5,mm,,,,combined_material_data_1.xlsx
MaterialData_328410.pdf,"Envalior TepexÂ® Dynalite 101-RG600(x)/47% PA66-GF66, Conditioned",PA66 + 60% Glass Fiber,Physical Properties,Density,1.81,g/cc,0.0654 lb/inÂ³,,ISO 1183,combined_material_data_1.xlsx
MaterialData_328410.pdf,"Envalior TepexÂ® Dynalite 101-RG600(x)/47% PA66-GF66, Conditioned",PA66 + 60% Glass Fiber,Physical Properties,Filler Content,47,%,0.47,,Fiber volume content,combined_material_data_1.xlsx
MaterialData_328410.pdf,"Envalior TepexÂ® Dynalite 101-RG600(x)/47% PA66-GF66, Conditioned",PA66 + 60% Glass Fiber,Mechanical Properties,Tensile Strength at Break,370,MPa,53700 psi,"Room temperature, 2 mm specimen thickness, 25 mm specimen width",ISO 527-4/5,combined_material_data_1.xlsx
MaterialData_328410.pdf,"Envalior TepexÂ® Dynalite 101-RG600(x)/47% PA66-GF66, Conditioned",PA66 + 60% Glass Fiber,Mechanical Properties,Elongation at Break,2.1,%,0.021,"Room temperature, 2 mm specimen thickness, 25 mm specimen width",ISO 527-4/5,combined_material_data_1.xlsx
MaterialData_328410.pdf,"Envalior TepexÂ® Dynalite 101-RG600(x)/47% PA66-GF66, Conditioned",PA66 + 60% Glass Fiber,Mechanical Properties,Tensile Modulus,19,GPa,2760 ksi,"Room temperature, 2 mm specimen thickness, 25 mm specimen width",ISO 527-4/5,combined_material_data_1.xlsx
MaterialData_328410.pdf,"Envalior TepexÂ® Dynalite 101-RG600(x)/47% PA66-GF66, Conditioned",PA66 + 60% Glass Fiber,Mechanical Properties,Flexural Strength,490,MPa,71100 psi,"Room temperature, 2 mm specimen thickness, 25 mm specimen width",ISO 14125,combined_material_data_1.xlsx
MaterialData_328410.pdf,"Envalior TepexÂ® Dynalite 101-RG600(x)/47% PA66-GF66, Conditioned",PA66 + 60% Glass Fiber,Mechanical Properties,Flexural Modulus,17,GPa,2470 ksi,"Room temperature, 2 mm specimen thickness, 25 mm specimen width",ISO 14125,combined_material_data_1.xlsx
MaterialData_328410.pdf,"Envalior TepexÂ® Dynalite 101-RG600(x)/47% PA66-GF66, Conditioned",PA66 + 60% Glass Fiber,Thermal Properties,Melting Point,260,Â°C,500 Â°F,,ISO 11357-1/-3,combined_material_data_1.xlsx
MaterialData_328410.pdf,"Envalior TepexÂ® Dynalite 101-RG600(x)/47% PA66-GF66, Conditioned",PA66 + 60% Glass Fiber,Descriptive Properties,Thickness per layer,0.5,mm,,,,combined_material_data_1.xlsx
MaterialData_328415.pdf,"Envalior TepexÂ® Dynalite 109-FG290(x)/45% PA46-GF64, Dry",PA46+ Glass Fiber,Physical Properties,Density,1.81,g/cc,0.0654 lb/inÂ³,,ISO 1183,combined_material_data_1.xlsx
MaterialData_328415.pdf,"Envalior TepexÂ® Dynalite 109-FG290(x)/45% PA46-GF64, Dry",PA46+ Glass Fiber,Physical Properties,Filler Content,45,%,0.45,,Fiber volume content,combined_material_data_1.xlsx
MaterialData_328415.pdf,"Envalior TepexÂ® Dynalite 109-FG290(x)/45% PA46-GF64, Dry",PA46+ Glass Fiber,Thermal Properties,Melting Point,295,Â°C,563 Â°F,,ISO 11357-1/-3,combined_material_data_1.xlsx
MaterialData_328415.pdf,"Envalior TepexÂ® Dynalite 109-FG290(x)/45% PA46-GF64, Dry",PA46+ Glass Fiber,Thermal Properties,"Glass Transition Temp, Tg",75,Â°C,167 Â°F,,ISO 11357-1/-2,combined_material_data_1.xlsx
MaterialData_328415.pdf,"Envalior TepexÂ® Dynalite 109-FG290(x)/45% PA46-GF64, Dry",PA46+ Glass Fiber,Descriptive Properties,Thickness per layer,0.25,mm,,,,combined_material_data_1.xlsx
MaterialData_328416.pdf,TepexÂ® Dynalite 111-RG600(x)/47%,PA46+ Glass Fiber,Physical Properties,Density,1.71,g/cc,0.0618 lb/inÂ³,,ISO 1183,combined_material_data_1.xlsx
MaterialData_328416.pdf,TepexÂ® Dynalite 111-RG600(x)/47%,PA46+ Glass Fiber,Physical Properties,Filler Content,0.47,,0.47,,Fiber volume content,combined_material_data_1.xlsx
MaterialData_328416.pdf,TepexÂ® Dynalite 111-RG600(x)/47%,PA46+ Glass Fiber,Mechanical Properties,Tensile Strength at Break,310,MPa,45000 psi,,ISO 527-4/5,combined_material_data_1.xlsx
MaterialData_328416.pdf,TepexÂ® Dynalite 111-RG600(x)/47%,PA46+ Glass Fiber,Mechanical Properties,Elongation at Break,0.021,,0.021,,ISO 527-4/5,combined_material_data_1.xlsx
MaterialData_328416.pdf,TepexÂ® Dynalite 111-RG600(x)/47%,PA46+ Glass Fiber,Mechanical Properties,Tensile Modulus,18,GPa,2610 ksi,,ISO 527-4/5,combined_material_data_1.xlsx
MaterialData_328416.pdf,TepexÂ® Dynalite 111-RG600(x)/47%,PA46+ Glass Fiber,Mechanical Properties,Flexural Strength,150,MPa,21800 psi,,ISO 14125,combined_material_data_1.xlsx
MaterialData_328416.pdf,TepexÂ® Dynalite 111-RG600(x)/47%,PA46+ Glass Fiber,Mechanical Properties,Flexural Modulus,12,GPa,1740 ksi,,ISO 14125,combined_material_data_1.xlsx
MaterialData_328416.pdf,TepexÂ® Dynalite 111-RG600(x)/47%,PA46+ Glass Fiber,Thermal Properties,Melting Point,129,Â°C,264 Â°F,,ISO 11357-1/-3,combined_material_data_1.xlsx
MaterialData_328416.pdf,TepexÂ® Dynalite 111-RG600(x)/47%,PA46+ Glass Fiber,Thermal Properties,Deflection Temperature,82,Â°C,180 Â°F,at 0.46 MPa (66 psi),0.1% flex. Modulus; ISO 75-1/3,combined_material_data_1.xlsx
MaterialData_328416.pdf,TepexÂ® Dynalite 111-RG600(x)/47%,PA46+ Glass Fiber,Descriptive Properties,Thickness per layer,0.5,mm,,,,combined_material_data_1.xlsx
MaterialData_140564.pdf,Envalior TEPEXÂ® dynalite 102-RG600(x)/47% Roving Glass - PA 6 Consolidated Composite Laminate,PA6+ 50% Glass Fiber,Physical Properties,Density,1.8,g/cc,0.0650 lb/inÂ³,,,combined_material_data_2.xlsx
MaterialData_140564.pdf,Envalior TEPEXÂ® dynalite 102-RG600(x)/47% Roving Glass - PA 6 Consolidated Composite Laminate,PA6+ 50% Glass Fiber,Physical Properties,Filler Content,47,%,0.47,,by volume,combined_material_data_2.xlsx
MaterialData_140564.pdf,Envalior TEPEXÂ® dynalite 102-RG600(x)/47% Roving Glass - PA 6 Consolidated Composite Laminate,PA6+ 50% Glass Fiber,Physical Properties,Thickness,500,microns,19.7 mil,,laminate layer thickness,combined_material_data_2.xlsx
MaterialData_140564.pdf,Envalior TEPEXÂ® dynalite 102-RG600(x)/47% Roving Glass - PA 6 Consolidated Composite Laminate,PA6+ 50% Glass Fiber,Mechanical Properties,Tensile Strength,390,MPa,56600 psi,,transverse; ISO 527-4/5,combined_material_data_2.xlsx
MaterialData_140564.pdf,Envalior TEPEXÂ® dynalite 102-RG600(x)/47% Roving Glass - PA 6 Consolidated Composite Laminate,PA6+ 50% Glass Fiber,Mechanical Properties,Tensile Strength,404,MPa,58600 psi,,longitudinal; ISO 527-4/5,combined_material_data_2.xlsx
MaterialData_140564.pdf,Envalior TEPEXÂ® dynalite 102-RG600(x)/47% Roving Glass - PA 6 Consolidated Composite Laminate,PA6+ 50% Glass Fiber,Mechanical Properties,Elongation at Break,2.2,%,0.022,,longitudinal; ISO 527-4/5,combined_material_data_2.xlsx
MaterialData_140564.pdf,Envalior TEPEXÂ® dynalite 102-RG600(x)/47% Roving Glass - PA 6 Consolidated Composite Laminate,PA6+ 50% Glass Fiber,Mechanical Properties,Elongation at Break,2.2,%,0.022,,transverse; ISO 527-4/5,combined_material_data_2.xlsx
MaterialData_140564.pdf,Envalior TEPEXÂ® dynalite 102-RG600(x)/47% Roving Glass - PA 6 Consolidated Composite Laminate,PA6+ 50% Glass Fiber,Mechanical Properties,Tensile Modulus,21.5,GPa,3120 ksi,,transverse; ISO 527-4/5,combined_material_data_2.xlsx
MaterialData_140564.pdf,Envalior TEPEXÂ® dynalite 102-RG600(x)/47% Roving Glass - PA 6 Consolidated Composite Laminate,PA6+ 50% Glass Fiber,Mechanical Properties,Tensile Modulus,22.4,GPa,3250 ksi,,longitudinal; ISO 527-4/5,combined_material_data_2.xlsx
MaterialData_140564.pdf,Envalior TEPEXÂ® dynalite 102-RG600(x)/47% Roving Glass - PA 6 Consolidated Composite Laminate,PA6+ 50% Glass Fiber,Mechanical Properties,Flexural Strength,585,MPa,84800 psi,,transverse; ISO 178,combined_material_data_2.xlsx
MaterialData_140564.pdf,Envalior TEPEXÂ® dynalite 102-RG600(x)/47% Roving Glass - PA 6 Consolidated Composite Laminate,PA6+ 50% Glass Fiber,Mechanical Properties,Flexural Strength,620,MPa,89900 psi,,longitudinal; ISO 178,combined_material_data_2.xlsx
MaterialData_140564.pdf,Envalior TEPEXÂ® dynalite 102-RG600(x)/47% Roving Glass - PA 6 Consolidated Composite Laminate,PA6+ 50% Glass Fiber,Mechanical Properties,Flexural Modulus,18.7,GPa,2710 ksi,,transverse; ISO 178,combined_material_data_2.xlsx
MaterialData_140564.pdf,Envalior TEPEXÂ® dynalite 102-RG600(x)/47% Roving Glass - PA 6 Consolidated Composite Laminate,PA6+ 50% Glass Fiber,Mechanical Properties,Flexural Modulus,19.2,GPa,2780 ksi,,longitudinal; ISO 178,combined_material_data_2.xlsx
MaterialData_140564.pdf,Envalior TEPEXÂ® dynalite 102-RG600(x)/47% Roving Glass - PA 6 Consolidated Composite Laminate,PA6+ 50% Glass Fiber,Mechanical Properties,Poissons Ratio,0.17,,0.17,,longitudinal; ISO 527-4/5,combined_material_data_2.xlsx
MaterialData_140564.pdf,Envalior TEPEXÂ® dynalite 102-RG600(x)/47% Roving Glass - PA 6 Consolidated Composite Laminate,PA6+ 50% Glass Fiber,Mechanical Properties,Poissons Ratio,0.17,,0.17,,transverse; ISO 527-4/5,combined_material_data_2.xlsx
MaterialData_140564.pdf,Envalior TEPEXÂ® dynalite 102-RG600(x)/47% Roving Glass - PA 6 Consolidated Composite Laminate,PA6+ 50% Glass Fiber,Mechanical Properties,Charpy Impact Unnotched,14.5,J/cmÂ²,69.0 ft-lb/inÂ²,,longitudinal; ISO 179/1eU,combined_material_data_2.xlsx
MaterialData_140564.pdf,Envalior TEPEXÂ® dynalite 102-RG600(x)/47% Roving Glass - PA 6 Consolidated Composite Laminate,PA6+ 50% Glass Fiber,Thermal Properties,"CTE, linear",15,Âµm/m-Â°C,8.33 Âµin/in-Â°F,@Temperature 23.0 - 80.0 Â°C,longitudinal; ASTM E831,combined_material_data_2.xlsx
MaterialData_140564.pdf,Envalior TEPEXÂ® dynalite 102-RG600(x)/47% Roving Glass - PA 6 Consolidated Composite Laminate,PA6+ 50% Glass Fiber,Thermal Properties,"CTE, linear",15,Âµm/m-Â°C,8.33 Âµin/in-Â°F,@Temperature 23.0 - 80.0 Â°C,transverse; ASTM E831,combined_material_data_2.xlsx
MaterialData_140564.pdf,Envalior TEPEXÂ® dynalite 102-RG600(x)/47% Roving Glass - PA 6 Consolidated Composite Laminate,PA6+ 50% Glass Fiber,Thermal Properties,"CTE, linear",19,Âµm/m-Â°C,10.6 Âµin/in-Â°F,@Temperature -30.0 - 23.0 Â°C,longitudinal; ASTM E831,combined_material_data_2.xlsx
MaterialData_140564.pdf,Envalior TEPEXÂ® dynalite 102-RG600(x)/47% Roving Glass - PA 6 Consolidated Composite Laminate,PA6+ 50% Glass Fiber,Thermal Properties,"CTE, linear",19,Âµm/m-Â°C,10.6 Âµin/in-Â°F,@Temperature -30.0 - 23.0 Â°C,transverse; ASTM E831,combined_material_data_2.xlsx
MaterialData_140564.pdf,Envalior TEPEXÂ® dynalite 102-RG600(x)/47% Roving Glass - PA 6 Consolidated Composite Laminate,PA6+ 50% Glass Fiber,Thermal Properties,Melting Point,220,Â°C,428 Â°F,,DSC 3146,combined_material_data_2.xlsx
MaterialData_140564.pdf,Envalior TEPEXÂ® dynalite 102-RG600(x)/47% Roving Glass - PA 6 Consolidated Composite Laminate,PA6+ 50% Glass Fiber,Thermal Properties,"Maximum Service Temperature, Air",120,Â°C,248 Â°F,@Time 7.20e+7 sec (@Time 20000 hour),Relative Temperature Index; IEC 216/1,combined_material_data_2.xlsx
MaterialData_140564.pdf,Envalior TEPEXÂ® dynalite 102-RG600(x)/47% Roving Glass - PA 6 Consolidated Composite Laminate,PA6+ 50% Glass Fiber,Thermal Properties,Deflection Temperature at 1.8 MPa (264 psi),215,Â°C,419 Â°F,,ISO 75-1/2,combined_material_data_2.xlsx
MaterialData_140564.pdf,Envalior TEPEXÂ® dynalite 102-RG600(x)/47% Roving Glass - PA 6 Consolidated Composite Laminate,PA6+ 50% Glass Fiber,Thermal Properties,"Minimum Service Temperature, Air",-30,Â°C,-22.0 Â°F,,,combined_material_data_2.xlsx
MaterialData_140564.pdf,Envalior TEPEXÂ® dynalite 102-RG600(x)/47% Roving Glass - PA 6 Consolidated Composite Laminate,PA6+ 50% Glass Fiber,Thermal Properties,"Glass Transition Temp, Tg",60,Â°C,140 Â°F,,DSC 3146,combined_material_data_2.xlsx
MaterialData_140564.pdf,Envalior TEPEXÂ® dynalite 102-RG600(x)/47% Roving Glass - PA 6 Consolidated Composite Laminate,PA6+ 50% Glass Fiber,Processing Properties,Processing Temperature,240 - 260,Â°C,464 - 500 Â°F,,,combined_material_data_2.xlsx
MaterialData_140564.pdf,Envalior TEPEXÂ® dynalite 102-RG600(x)/47% Roving Glass - PA 6 Consolidated Composite Laminate,PA6+ 50% Glass Fiber,Descriptive Properties,Reinforcement Area weight,600,g/mÂ²,,,,combined_material_data_2.xlsx
MaterialData_140564.pdf,Envalior TEPEXÂ® dynalite 102-RG600(x)/47% Roving Glass - PA 6 Consolidated Composite Laminate,PA6+ 50% Glass Fiber,Descriptive Properties,Reinforcement Fabric,twill,,,,,combined_material_data_2.xlsx
MaterialData_140564.pdf,Envalior TEPEXÂ® dynalite 102-RG600(x)/47% Roving Glass - PA 6 Consolidated Composite Laminate,PA6+ 50% Glass Fiber,Descriptive Properties,Reinforcement Fibers,roving glass,,,,,combined_material_data_2.xlsx
MaterialData_140564.pdf,Envalior TEPEXÂ® dynalite 102-RG600(x)/47% Roving Glass - PA 6 Consolidated Composite Laminate,PA6+ 50% Glass Fiber,Descriptive Properties,Reinforcement Weight Rate,50% longitudinal and transverse,,,,,combined_material_data_2.xlsx
MaterialData_140564.pdf,Envalior TEPEXÂ® dynalite 102-RG600(x)/47% Roving Glass - PA 6 Consolidated Composite Laminate,PA6+ 50% Glass Fiber,Descriptive Properties,Reinforcement Yarn,1200 tex longitudinal and transverse,tex,,,,combined_material_data_2.xlsx
MaterialData_140565.pdf,Envalior TEPEXÂ® dynalite 102-RGUD600(x)/47% Roving Glass - PA 6 Consolidated Composite Laminate,PA6+ 50% Glass Fiber,Physical Properties,Density,1.8,g/cc,0.0650 lb/inÂ³,,,combined_material_data_2.xlsx
MaterialData_140565.pdf,Envalior TEPEXÂ® dynalite 102-RGUD600(x)/47% Roving Glass - PA 6 Consolidated Composite Laminate,PA6+ 50% Glass Fiber,Physical Properties,Filler Content,47,%,0.47,by volume,,combined_material_data_2.xlsx
MaterialData_140565.pdf,Envalior TEPEXÂ® dynalite 102-RGUD600(x)/47% Roving Glass - PA 6 Consolidated Composite Laminate,PA6+ 50% Glass Fiber,Physical Properties,Thickness,500,microns,19.7 mil,,laminate layer thickness,combined_material_data_2.xlsx
