Repository: AIM-for-Composites/InDesDatabaseTool

# AIM Composites Materials Database

Tooling for an autonomous materials-database pipeline: discover materials
literature/datasheets on the web, extract structured property data from the
PDFs with an LLM, validate and ground it, and mirror it into a queryable
database. Built for the ME8930 course project.

## Pipeline

```
 pdf_crawler.py / matweb_discovery.py     1. discover + download source PDFs
            │
            ▼
 extraction.py  (Gemini structured output)  2. PDF text → typed materials + properties
            │   • grounds every value in the PDF text
            │   • unit-normalizes (pint) → value_si / unit_canonical
            ├──────────────────────────────┐

File: data/Polymers_material_data.csv (part 3 of 8)
material_abbreviation,material_name,section,property_name,value,english,comments,unit,test_condition,source_file
PES,Polyethersulfone,Mechanical Properties,"Tensile Strength, Ultimate",10.0 - 135,1450 - 19600 psi,Average value: 94.0 MPa Grade Count:4,MPa,@Temperature 60.0 - 150 °C,Polymers_material_data.csv
PES,Polyethersulfone,Mechanical Properties,"Tensile Strength, Yield",65.5 - 221,9500 - 32000 psi,Average value: 109 MPa Grade Count:50,MPa,,Polymers_material_data.csv
PES,Polyethersulfone,Mechanical Properties,"Tensile Strength, Yield",50.0 - 75.0,7250 - 10900 psi,Average value: 63.3 MPa Grade Count:1,MPa,@Temperature 60.0 - 140 °C,Polymers_material_data.csv
PES,Polyethersulfone,Mechanical Properties,Elongation at Break,0.450 - 100,0.450 - 100%,Average value: 6.06% Grade Count:193,%,,Polymers_material_data.csv
PES,Polyethersulfone,Mechanical Properties,Elongation at Break,2.10 - 20.0,2.10 - 20.0%,Average value: 28.3% Grade Count:4,%,@Temperature 60.0 - 150 °C,Polymers_material_data.csv
PES,Polyethersulfone,Mechanical Properties,Elongation at Yield,0.189 - 6.90,0.189 - 6.90%,Average value: 2.85% Grade Count:52,%,,Polymers_material_data.csv
PES,Polyethersulfone,Mechanical Properties,Elongation at Yield,2.50 - 5.50,2.50 - 5.50%,Average value: 3.85% Grade Count:3,%,@Temperature 60.0 - 150 °C,Polymers_material_data.csv
PES,Polyethersulfone,Mechanical Properties,Modulus of Elasticity,2.00 - 3.66,290 - 5300 ksi,Average value: 7.46 GPa Grade Count:208,GPa,,Polymers_material_data.csv
PES,Polyethersulfone,Mechanical Properties,Modulus of Elasticity,2.25 - 10.0,326 - 1450 ksi,Average value: 7.57 GPa Grade Count:8,GPa,@Temperature 50.0 - 200 °C,Polymers_material_data.csv
PES,Polyethersulfone,Mechanical Properties,Flexural Yield Strength,2.60 - 310,377 - 45000 psi,Average value: 171 MPa Grade Count:202,MPa,,Polymers_material_data.csv
PES,Polyethersulfone,Mechanical Properties,Flexural Modulus,2.28 - 24.1,330 - 3500 ksi,Average value: 7.19 GPa Grade Count:206,GPa,,Polymers_material_data.csv
PES,Polyethersulfone,Mechanical Properties,Flexural Strain at Break,1.40 - 3.80,1.40 - 3.80%,Average value: 2.85% Grade Count:4,%,,Polymers_material_data.csv
PES,Polyethersulfone,Mechanical Properties,Compressive Yield Strength,95.8 - 241,13900 - 35000 psi,Average value: 133 MPa Grade Count:27,MPa,,Polymers_material_data.csv
PES,Polyethersulfone,Mechanical Properties,Fatigue Strength,5.00 - 43.0,725 - 6240 psi,Average value: 20.7 MPa Grade Count:2,MPa,@# of Cycles 10000 - 1.00e+7,Polymers_material_data.csv
PES,Polyethersulfone,Mechanical Properties,Fatigue Strength,5.00 - 43.0,725 - 6240 psi,Average value: 20.7 MPa Grade Count:2,MPa,@Temperature 180 - 180 °C,Polymers_material_data.csv
PES,Polyethersulfone,Mechanical Properties,Shear Modulus,0.200 - 1.00,29.0 - 145 ksi,Average value: 0.762 GPa Grade Count:8,GPa,@Temperature 50.0 - 225 °C,Polymers_material_data.csv
PES,Polyethersulfone,Mechanical Properties,Izod Impact,42.0 - 96.0,31.0 - 70.8 ft-lb,Average value: 60.8 J Grade Count:20,J,,Polymers_material_data.csv
PES,Polyethersulfone,Mechanical Properties,"Izod Impact, Notched",0.214 - 2.14,0.400 - 4.00 ft-lb/in,Average value: 0.686 J/cm Grade Count:162,J/cm,,Polymers_material_data.csv
PES,Polyethersulfone,Mechanical Properties,"Izod Impact, Unnotched",1.87 - 53.40,3.50 - 100.00 ft-lb/in,Average value: 6.07 J/cm Grade Count:120,J/cm,,Polymers_material_data.csv
PES,Polyethersulfone,Mechanical Properties,"Izod Impact, Notched (ISO)",5.00 - 14.7,2.38 - 6.99 ft-lb/in²,Average value: 7.87 kJ/m² Grade Count:11,kJ/m²,@Temperature -30.0 - 120 °C,Polymers_material_data.csv
PES,Polyethersulfone,Mechanical Properties,"Izod Impact, Unnotched (ISO)",6.50,3.09 ft-lb/in² - NB,Average value: 39.6 kJ/m² Grade Count:41,kJ/m²,NB,Polymers_material_data.csv
PES,Polyethersulfone,Mechanical Properties,"Izod Impact, Unnotched (ISO)",42.0 - 59.0,20.0 - 28.1 ft-lb/in²,Average value: 52.7 kJ/m² Grade Count:1,kJ/m²,@Temperature -25.0 - 120 °C,Polymers_material_data.csv
PES,Polyethersulfone,Mechanical Properties,Charpy Impact Unnotched,1.50,7.14 ft-lb/in² - NB,Average value: 3.59 J/cm² Grade Count:27,J/cm²,NB,Polymers_material_data.csv
PES,Polyethersulfone,Mechanical Properties,Charpy Impact Unnotched,2.50,11.9 ft-lb/in² - NB,Average value: 3.88 J/cm² Grade Count:14,J/cm²,@Temperature -30.0 - -20.0 °C,Polymers_material_data.csv
PES,Polyethersulfone,Mechanical Properties,"Charpy Impact, Notched",0.350 - 1.00,1.67 - 4.76 ft-lb/in²,Average value: 0.680 J/cm² Grade Count:29,J/cm²,,Polymers_material_data.csv
PES,Polyethersulfone,Mechanical Properties,"Charpy Impact, Notched",0.250 - 0.800,1.19 - 3.81 ft-lb/in²,Average value: 0.654 J/cm² Grade Count:14,J/cm²,@Temperature -30.0 - -20.0 °C,Polymers_material_data.csv
PES,Polyethersulfone,Mechanical Properties,Tensile Impact Strength,70.0 - 336,33.3 - 160 ft-lb/in²,Average value: 247 kJ/m² Grade Count:3,kJ/m²,,Polymers_material_data.csv
PES,Polyethersulfone,Mechanical Properties,"Dart Drop, Total Energy",4.00 - 16.0,2.95 - 11.8 ft-lb,Average value: 10.8 J Grade Count:16,J,,Polymers_material_data.csv
PES,Polyethersulfone,Mechanical Properties,Falling Dart Impact,4.20 - 12.8,3.10 - 9.44 ft-lb,Average value: 9.27 J Grade Count:4,J,,Polymers_material_data.csv
PES,Polyethersulfone,Mechanical Properties,Instrumented Impact Total Energy,2.36 - 4.16,1.74 - 3.07 ft-lb,Average value: 2.92 J Grade Count:4,J,,Polymers_material_data.csv
PES,Polyethersulfone,Mechanical Properties,Coefficient of Friction,0.200 - 0.520,0.200 - 0.520,Average value: 0.413 Grade Count:11,,,Polymers_material_data.csv
PES,Polyethersulfone,Mechanical Properties,"Coefficient of Friction, Static",0.200 - 0.570,0.200 - 0.570,Average value: 0.365 Grade Count:11,,,Polymers_material_data.csv
PES,Polyethersulfone,Mechanical Properties,"Tensile Creep Modulus, 1000 hours",2700 - 8300,392000 - 1.20e+6 psi,Average value: 3760 MPa Grade Count:8,MPa,,Polymers_material_data.csv
PES,Polyethersulfone,Mechanical Properties,K (wear) Factor,8.06 - 342 x 10⁻⁸,4.00 - 170 x 10⁻¹⁰ in³-min/ft-lb-hr,Average value: 124 x 10⁻⁸ mm³/N-M Grade Count:10,mm³/N-M,,Polymers_material_data.csv
PES,Polyethersulfone,Electrical Properties,Electrical Resistivity,1.90 - 1.00e+17,1.90 - 1.00e+17 ohm-cm,Average value: 9.06e+15 ohm-cm Grade Count:141,ohm-cm,,Polymers_material_data.csv
PES,Polyethersulfone,Electrical Properties,Surface Resistance,7.80 - 1.00e+15,7.80 - 1.00e+15 ohm,Average value: 1.00e+14 ohm Grade Count:42,ohm,,Polymers_material_data.csv
PES,Polyethersulfone,Electrical Properties,Static Decay,0.500 - 2.00,0.500 - 2.00 sec,Average value: 1.58 sec Grade Count:12,sec,,Polymers_material_data.csv
PES,Polyethersulfone,Electrical Properties,Dielectric Constant,3.06 - 4.30,3.06 - 4.30,Average value: 3.71 Grade Count:65,,,Polymers_material_data.csv
PES,Polyethersulfone,Electrical Properties,Dielectric Strength,8.00 - 181,203 - 4600 kV/in,Average value: 23.0 kV/mm Grade Count:76,kV/mm,,Polymers_material_data.csv
PES,Polyethersulfone,Electrical Properties,Dissipation Factor,0.00100 - 0.0140,0.00100 - 0.0140,Average value: 0.00467 Grade Count:64,,,Polymers_material_data.csv
PES,Polyethersulfone,Electrical Properties,Arc Resistance,50.0 - 179,50.0 - 179 sec,Average value: 83.5 sec Grade Count:23,sec,,Polymers_material_data.csv
PES,Polyethersulfone,Electrical Properties,Comparative Tracking Index,100 - 250,100 - 250 V,Average value: 126 V Grade Count:18,V,,Polymers_material_data.csv
PES,Polyethersulfone,Electrical Properties,"Hot Wire Ignition, HWI",7.00 - 119,7.00 - 119 sec,Average value: 39.9 sec Grade Count:3,sec,,Polymers_material_data.csv
PES,Polyethersulfone,Electrical Properties,"High Amp Arc Ignition, HAI",60.0 - 120,60.0 - 120 arcs,Average value: 113 arcs Grade Count:3,arcs,,Polymers_material_data.csv
PES,Polyethersulfone,Thermal Properties,"CTE, linear",4.00 - 59.0,2.22 - 32.8 µin/in-°F,Average value: 38.5 µm/m-°C Grade Count:114,µm/m-°C,,Polymers_material_data.csv
PES,Polyethersulfone,Thermal Properties,"CTE, linear",4.00 - 60.0,2.22 - 33.3 µin/in-°F,Average value: 37.2 µm/m-°C Grade Count:12,µm/m-°C,@Temperature -26.0 - 180 °C,Polymers_material_data.csv
PES,Polyethersulfone,Thermal Properties,"CTE, linear",26.0 - 34.0,14.4 - 18.9 µin/in-°F,Average value: 37.2 µm/m-°C Grade Count:1,µm/m-°C,@Temperature 75.0 - 175 °C,Polymers_material_data.csv
PES,Polyethersulfone,Thermal Properties,"CTE, linear",26.0 - 34.0,14.4 - 18.9 µin/in-°F,Average value: 37.2 µm/m-°C Grade Count:1,µm/m-°C,@Thickness 2.00 - 4.00 mm,Polymers_material_data.csv
PES,Polyethersulfone,Thermal Properties,"CTE, linear, Transverse to Flow",20.0 - 93.6,11.1 - 52.0 µin/in-°F,Average value: 44.0 µm/m-°C Grade Count:23,µm/m-°C,,Polymers_material_data.csv
PES,Polyethersulfone,Thermal Properties,"CTE, linear, Transverse to Flow",19.5 - 25.0,10.8 - 13.9 µin/in-°F,Average value: 22.3 µm/m-°C Grade Count:1,µm/m-°C,@Temperature 75.0 - 175 °C,Polymers_material_data.csv
PES,Polyethersulfone,Thermal Properties,"CTE, linear, Transverse to Flow",19.5 - 25.0,10.8 - 13.9 µin/in-°F,Average value: 22.3 µm/m-°C Grade Count:1,µm/m-°C,@Thickness 2.00 - 4.00 mm,Polymers_material_data.csv
PES,Polyethersulfone,Thermal Properties,Specific Heat Capacity,0.913 - 1.00,0.218 - 0.239 BTU/lb-°F,Average value: 0.971 J/g-°C Grade Count:3,J/g-°C,,Polymers_material_data.csv
PES,Polyethersulfone,Thermal Properties,Thermal Conductivity,0.163 - 5.99,1.13 - 41.6 BTU-in/hr-ft²-°F,Average value: 0.473 W/m-K Grade Count:29,W/m-K,,Polymers_material_data.csv
PES,Polyethersulfone,Thermal Properties,"Maximum Service Temperature, Air",180 - 220,356 - 428 °F,Average value: 199 °C Grade Count:26,°C,,Polymers_material_data.csv
PES,Polyethersulfone,Thermal Properties,Deflection Temperature at 0.46 MPa (66 psi),160 - 225,320 - 437 °F,Average value: 214 °C Grade Count:69,°C,,Polymers_material_data.csv
PES,Polyethersulfone,Thermal Properties,Deflection Temperature at 1.8 MPa (264 psi),146 - 228,295 - 442 °F,Average value: 208 °C Grade Count:217,°C,,Polymers_material_data.csv
PES,Polyethersulfone,Thermal Properties,Vicat Softening Point,210 - 220,410 - 428 °F,Average value: 218 °C Grade Count:10,°C,,Polymers_material_data.csv
PES,Polyethersulfone,Thermal Properties,"Glass Transition Temp, Tg",158 - 228,316 - 442 °F,Average value: 222 °C Grade Count:39,°C,,Polymers_material_data.csv
PES,Polyethersulfone,Thermal Properties,Decomposition Temperature,400,752 °F,Average value: 400 °C Grade Count:9,°C,,Polymers_material_data.csv
PES,Polyethersulfone,Thermal Properties,"UL RTI, Electrical",180 - 190,356 - 374 °F,Average value: 183 °C Grade Count:21,°C,,Polymers_material_data.csv
PES,Polyethersulfone,Thermal Properties,"UL RTI, Mechanical with Impact",170 - 190,338 - 374 °F,Average value: 181 °C Grade Count:16,°C,,Polymers_material_data.csv
PES,Polyethersulfone,Thermal Properties,"UL RTI, Mechanical without Impact",180 - 190,356 - 374 °F,Average value: 186 °C Grade Count:14,°C,,Polymers_material_data.csv
PES,Polyethersulfone,Flammability Properties,"Flammability, UL94",V-2 - 5VA,V-2 - 5VA,Average value: V-0 Grade Count:156,,,Polymers_material_data.csv
PES,Polyethersulfone,Flammability Properties,Oxygen Index,30.0 - 49.0,30.0 - 49.0%,Average value: 40.2% Grade Count:19,%,,Polymers_material_data.csv
PES,Polyethersulfone,Flammability Properties,Glow Wire Test,825 - 960,1520 - 1760 °F,Average value: 902 °C Grade Count:4,°C,,Polymers_material_data.csv
PES,Polyethersulfone,Flammability Properties,Ignition Temperature,500 - 600,932 - 1110 °F,Average value: 580 °C Grade Count:9,°C,,Polymers_material_data.csv
PES,Polyethersulfone,Optical Properties,Refractive Index,1.63 - 1.68,1.63 - 1.68,Average value: 1.65 Grade Count:7,,,Polymers_material_data.csv
PES,Polyethersulfone,Optical Properties,"Transmission, Visible",30.0 - 90.0,30.0 - 90.0%,Average value: 79.8% Grade Count:9,%,,Polymers_material_data.csv
PES,Polyethersulfone,Processing Properties,Processing Temperature,80.0 - 366,176 - 690 °F,Average value: 297 °C Grade Count:40,°C,,Polymers_material_data.csv
PES,Polyethersulfone,Processing Properties,Nozzle Temperature,340 - 390,644 - 734 °F,Average value: 357 °C Grade Count:6,°C,,Polymers_material_data.csv
PES,Polyethersulfone,Processing Properties,Adapter Temperature,300 - 371,572 - 700 °F,Average value: 338 °C Grade Count:8,°C,,Polymers_material_data.csv
PES,Polyethersulfone,Processing Properties,Die Temperature,300 - 371,572 - 700 °F,Average value: 338 °C Grade Count:8,°C,,Polymers_material_data.csv
PES,Polyethersulfone,Processing Properties,Melt Temperature,288 - 410,550 - 770 °F,Average value: 364 °C Grade Count:167,°C,,Polymers_material_data.csv
PES,Polyethersulfone,Processing Properties,Mold Temperature,79.4 - 200,175 - 392 °F,Average value: 152 °C Grade Count:190,°C,,Polymers_material_data.csv
PES,Polyethersulfone,Processing Properties,Drying Temperature,110 - 180,230 - 356 °F,Average value: 149 °C Grade Count:158,°C,,Polymers_material_data.csv
PES,Polyethersulfone,Processing Properties,Moisture Content,0.0200 - 0.0500,0.0200 - 0.0500%,Average value: 0.0407% Grade Count:74,%,,Polymers_material_data.csv
PES,Polyethersulfone,Processing Properties,Dew Point,-31.7,-25.0 °F,Average value: -31.7 °C Grade Count:61,°C,,Polymers_material_data.csv
PES,Polyethersulfone,Processing Properties,Injection Pressure,3.45 - 103,500 - 15000 psi,Average value: 84.5 MPa Grade Count:92,MPa,,Polymers_material_data.csv
,"Acetal Copolymer, Unreinforced",Physical Properties,Density,0.950 - 1.71,0.0343 - 0.0618 lb/in³,Average value: 1.41 g/cc Grade Count:596,g/cc,,Polymers_material_data.csv
,"Acetal Copolymer, Unreinforced",Physical Properties,Water Absorption,0.0500 - 4.00,0.0500 - 4.00 %,Average value: 0.412% Grade Count:214,%,,Polymers_material_data.csv
,"Acetal Copolymer, Unreinforced",Physical Properties,Water Absorption,0.330 - 0.330,0.330 - 0.330 %,Average value: 0.330% Grade Count:3,%,@Temperature 50.0 - 50.0 °C,Polymers_material_data.csv
,"Acetal Copolymer, Unreinforced",Physical Properties,Water Absorption,0.330 - 0.330,0.330 - 0.330 %,Average value: 0.330% Grade Count:3,%,@Time 86400 - 86400 sec,Polymers_material_data.csv
,"Acetal Copolymer, Unreinforced",Physical Properties,Moisture Absorption at Equilibrium,0.0200 - 2.30,0.0200 - 2.30 %,Average value: 0.264% Grade Count:157,%,,Polymers_material_data.csv
,"Acetal Copolymer, Unreinforced",Physical Properties,Water Absorption at Saturation,0.220 - 8.00,0.220 - 8.00 %,Average value: 0.883% Grade Count:95,%,,Polymers_material_data.csv
,"Acetal Copolymer, Unreinforced",Physical Properties,Maximum Moisture Content,0.0200 - 0.150,0.0200 - 0.150,Average value: 0.112 Grade Count:39,,,Polymers_material_data.csv
,"Acetal Copolymer, Unreinforced",Physical Properties,Maximum Moisture Content,0.200 - 0.300,0.200 - 0.300,Average value: 0.250 Grade Count:2,,@Temperature 100 - 100 °C,Polymers_material_data.csv
,"Acetal Copolymer, Unreinforced",Physical Properties,Maximum Moisture Content,0.200 - 0.300,0.200 - 0.300,Average value: 0.250 Grade Count:2,,@Time 299 - 299 sec,Polymers_material_data.csv
,"Acetal Copolymer, Unreinforced",Physical Properties,Linear Mold Shrinkage,0.00210 - 0.0360,0.00210 - 0.0360 in/in,Average value: 0.0204 cm/cm Grade Count:392,cm/cm,,Polymers_material_data.csv
,"Acetal Copolymer, Unreinforced",Physical Properties,Linear Mold Shrinkage,0.0200 - 0.0220,0.0200 - 0.0220 in/in,Average value: 0.0207 cm/cm Grade Count:8,cm/cm,@Temperature 80.0 - 80.0 °C,Polymers_material_data.csv
,"Acetal Copolymer, Unreinforced",Physical Properties,"Linear Mold Shrinkage, Transverse",0.00210 - 0.0335,0.00210 - 0.0335 in/in,Average value: 0.0201 cm/cm Grade Count:162,cm/cm,,Polymers_material_data.csv
,"Acetal Copolymer, Unreinforced",Physical Properties,"Linear Mold Shrinkage, Transverse",0.0180 - 0.0190,0.0180 - 0.0190 in/in,Average value: 0.0185 cm/cm Grade Count:8,cm/cm,@Temperature 80.0 - 80.0 °C,Polymers_material_data.csv
,"Acetal Copolymer, Unreinforced",Physical Properties,Melt Flow,0.200 - 58.8,0.200 - 58.8 g/10 min,Average value: 14.3 g/10 min Grade Count:454,g/10 min,,Polymers_material_data.csv
,"Acetal Copolymer, Unreinforced",Mechanical Properties,"Hardness, Rockwell E",52.4 - 86.2,52.4 - 86.2,Average value: 61.5 Grade Count:4,,,Polymers_material_data.csv
,"Acetal Copolymer, Unreinforced",Mechanical Properties,"Hardness, Rockwell M",30.0 - 97.0,30.0 - 97.0,Average value: 79.3 Grade Count:153,,,Polymers_material_data.csv
,"Acetal Copolymer, Unreinforced",Mechanical Properties,"Hardness, Rockwell R",69.0 - 130,69.0 - 130,Average value: 104 Grade Count:72,,,Polymers_material_data.csv
,"Acetal Copolymer, Unreinforced",Mechanical Properties,"Hardness, Shore D",70.0 - 86.0,70.0 - 86.0,Average value: 80.4 Grade Count:28,,,Polymers_material_data.csv
,"Acetal Copolymer, Unreinforced",Mechanical Properties,Ball Indentation Hardness,30.0 - 180,4350 - 26100 psi,Average value: 137 MPa Grade Count:85,MPa,,Polymers_material_data.csv
,"Acetal Copolymer, Unreinforced",Mechanical Properties,"Tensile Strength, Ultimate",6.37 - 71.0,925 - 10300 psi,Average value: 56.5 MPa Grade Count:268,MPa,,Polymers_material_data.csv
,"Acetal Copolymer, Unreinforced",Mechanical Properties,"Tensile Strength, Ultimate",28.0 - 68.0,4060 - 9860 psi,Average value: 42.1 MPa Grade Count:3,MPa,@Temperature -40.0 - 80.0 °C,Polymers_material_data.csv
,"Acetal Copolymer, Unreinforced",Mechanical Properties,"Tensile Strength, Yield",21.0 - 75.8,3050 - 11000 psi,Average value: 59.8 MPa Grade Count:368,MPa,,Polymers_material_data.csv
,"Acetal Copolymer, Unreinforced",Mechanical Properties,"Tensile Strength, Yield",25.0 - 94.4582,3630 - 13700.0 psi,Average value: 55.5 MPa Grade Count:5,MPa,@Temperature -40.0 - 120 °C,Polymers_material_data.csv
,"Acetal Copolymer, Unreinforced",Mechanical Properties,Elongation at Break,1.50 - 250,1.50 - 250 %,Average value: 35.0% Grade Count:519,%,,Polymers_material_data.csv
,"Acetal Copolymer, Unreinforced",Mechanical Properties,Elongation at Break,15.0 - 98.0,15.0 - 98.0 %,Average value: 84.0% Grade Count:10,%,@Temperature -40.0 - 90.0 °C,Polymers_material_data.csv
,"Acetal Copolymer, Unreinforced",Mechanical Properties,Elongation at Yield,6.50 - 50.0,6.50 - 50.0 %,Average value: 11.5% Grade Count:202,%,,Polymers_material_data.csv
,"Acetal Copolymer, Unreinforced",Mechanical Properties,Elongation at Yield,5.80 - 10.0,5.80 - 10.0 %,Average value: 8.37% Grade Count:2,%,@Temperature -40.0 - 80.0 °C,Polymers_material_data.csv
,"Acetal Copolymer, Unreinforced",Mechanical Properties,Modulus of Elasticity,0.586 - 11.7,85.0 - 1700 ksi,Average value: 2.66 GPa Grade Count:376,GPa,,Polymers_material_data.csv
,"Acetal Copolymer, Unreinforced",Mechanical Properties,Modulus of Elasticity,0.480 - 4.50,69.6 - 653 ksi,Average value: 1.71 GPa Grade Count:10,GPa,@Temperature -40.0 - 90.0 °C,Polymers_material_data.csv
,"Acetal Copolymer, Unreinforced",Mechanical Properties,Modulus of Elasticity,2.41 - 2.81,350 - 408 ksi,Average value: 1.71 GPa Grade Count:1,GPa,@Temperature 30.0 - 120 °C,Polymers_material_data.csv
,"Acetal Copolymer, Unreinforced",Mechanical Properties,Modulus of Elasticity,2.41 - 2.81,350 - 408 ksi,Average value: 1.71 GPa Grade Count:1,GPa,@Thickness 1.50 - 4.00 mm,Polymers_material_data.csv
,"Acetal Copolymer, Unreinforced",Mechanical Properties,Flexural Yield Strength,24.0 - 86.2,3480 - 125000 psi,Average value: 83.5 MPa Grade Count:371,MPa,,Polymers_material_data.csv
,"Acetal Copolymer, Unreinforced",Mechanical Properties,Flexural Modulus,0.00144 - 7.38,0.209 - 1070 ksi,Average value: 2.46 GPa Grade Count:436,GPa,,Polymers_material_data.csv
,"Acetal Copolymer, Unreinforced",Mechanical Properties,Compressive Yield Strength,8.27 - 110,1200 - 16000 psi,Average value: 50.1 MPa Grade Count:36,MPa,,Polymers_material_data.csv
,"Acetal Copolymer, Unreinforced",Mechanical Properties,Compressive Modulus,1.03 - 2.76,150 - 400 ksi,Average value: 2.15 GPa Grade Count:17,GPa,,Polymers_material_data.csv
,"Acetal Copolymer, Unreinforced",Mechanical Properties,Poissons Ratio,0.350 - 0.430,0.350 - 0.430,Average value: 0.363 Grade Count:6,,,Polymers_material_data.csv
,"Acetal Copolymer, Unreinforced",Mechanical Properties,Fatigue Strength,22.8 - 31.0,3300 - 4500 psi,Average value: 27.1 MPa Grade Count:4,MPa,,Polymers_material_data.csv
,"Acetal Copolymer, Unreinforced",Mechanical Properties,Shear Strength,40.0 - 55.2,5800 - 8000 psi,Average value: 52.2 MPa Grade Count:20,MPa,,Polymers_material_data.csv
,"Acetal Copolymer, Unreinforced",Mechanical Properties,"Izod Impact, Notched",0.320,0.599 ft-lb/in,NB. Average value: 1.16 J/cm Grade Count:185,J/cm,,Polymers_material_data.csv
,"Acetal Copolymer, Unreinforced",Mechanical Properties,"Izod Impact, Notched",0.300 - 1.00,0.562 - 1.87 ft-lb/in,Average value: 0.569 J/cm Grade Count:11,J/cm,@Temperature -40.0 - 29.0 °C,Polymers_material_data.csv
,"Acetal Copolymer, Unreinforced",Mechanical Properties,"Izod Impact, Unnotched",0.363,0.680 ft-lb/in,NB. Average value: 5.36 J/cm Grade Count:28,J/cm,,Polymers_material_data.csv
,"Acetal Copolymer, Unreinforced",Mechanical Properties,"Izod Impact, Notched (ISO)",2.50 - 19.8,1.19 - 9.42 ft-lb/in²,Average value: 7.26 kJ/m² Grade Count:113,kJ/m²,,Polymers_material_data.csv
,"Acetal Copolymer, Unreinforced",Mechanical Properties,"Izod Impact, Notched (ISO)",3.99 - 7.00,1.90 - 3.33 ft-lb/in²,Average value: 5.61 kJ/m² Grade Count:30,kJ/m²,@Temperature -40.0 - 30.0 °C,Polymers_material_data.csv
,"Acetal Copolymer, Unreinforced",Mechanical Properties,"Izod Impact, Unnotched (ISO)",100,47.6 ft-lb/in²,NB. Average value: 407 kJ/m² Grade Count:10,kJ/m²,,Polymers_material_data.csv
,"Acetal Copolymer, Unreinforced",Mechanical Properties,"Izod Impact, Unnotched (ISO)",100 - 100,47.6 - 47.6 ft-lb/in²,Average value: 100 kJ/m² Grade Count:1,kJ/m²,@Temperature -30.0 - 30.0 °C,Polymers_material_data.csv
,"Acetal Copolymer, Unreinforced",Mechanical Properties,Charpy Impact Unnotched,2.40,11.4 ft-lb/in²,NB. Average value: 17.9 J/cm² Grade Count:157,J/cm²,,Polymers_material_data.csv
,"Acetal Copolymer, Unreinforced",Mechanical Properties,Charpy Impact Unnotched,2.00,9.52 ft-lb/in²,NB. Average value: 18.7 J/cm² Grade Count:89,J/cm²,@Temperature -40.0 - 20.0 °C,Polymers_material_data.csv
,"Acetal Copolymer, Unreinforced",Mechanical Properties,"Charpy Impact, Notched",0.140,0.666 ft-lb/in²,NB. Average value: 0.703 J/cm² Grade Count:364,J/cm²,,Polymers_material_data.csv
,"Acetal Copolymer, Unreinforced",Mechanical Properties,"Charpy Impact, Notched",0.250,1.19 ft-lb/in²,NB. Average value: 0.605 J/cm² Grade Count:90,J/cm²,@Temperature -40.0 - 20.0 °C,Polymers_material_data.csv
,"Acetal Copolymer, Unreinforced",Mechanical Properties,"Charpy Impact, Notched",1.30 - 1.30,6.19 - 6.19 ft-lb/in²,Average value: 0.605 J/cm² Grade Count:1,J/cm²,@Temperature -30.0 - 30.0 °C,Polymers_material_data.csv
,"Acetal Copolymer, Unreinforced",Mechanical Properties,"Charpy Impact, Notched",1.30 - 1.30,6.19 - 6.19 ft-lb/in²,Average value: 0.605 J/cm² Grade Count:1,J/cm²,@Thickness 4.00 - 4.00 mm,Polymers_material_data.csv
,"Acetal Copolymer, Unreinforced",Mechanical Properties,Gardner Impact,22.6 - 60.0,16.7 - 44.3 ft-lb,Average value: 33.5 J Grade Count:8,J,,Polymers_material_data.csv
,"Acetal Copolymer, Unreinforced",Mechanical Properties,Tensile Impact Strength,5.78 - 1060,2.75 - 506 ft-lb/in²,Average value: 240 kJ/m² Grade Count:8,kJ/m²,,Polymers_material_data.csv
,"Acetal Copolymer, Unreinforced",Mechanical Properties,Falling Dart Impact,22.6 - 32.1,16.7 - 23.7 ft-lb,Average value: 27.8 J Grade Count:3,J,,Polymers_material_data.csv
,"Acetal Copolymer, Unreinforced",Mechanical Properties,Instrumented Impact Total Energy,16.5 - 18.4,12.2 - 13.6 ft-lb,Average value: 17.2 J Grade Count:3,J,,Polymers_material_data.csv
,"Acetal Copolymer, Unreinforced",Mechanical Properties,Coefficient of Friction,0.0980 - 0.800,0.0980 - 0.800,Average value: 0.294 Grade Count:96,,,Polymers_material_data.csv
,"Acetal Copolymer, Unreinforced",Mechanical Properties,"Coefficient of Friction, Static",0.110 - 0.330,0.110 - 0.330,Average value: 0.157 Grade Count:24,,,Polymers_material_data.csv
,"Acetal Copolymer, Unreinforced",Mechanical Properties,"Tensile Creep Modulus, 1 hour",1800 - 2500,261000 - 363000 psi,Average value: 2270 MPa Grade Count:15,MPa,,Polymers_material_data.csv
,"Acetal Copolymer, Unreinforced",Mechanical Properties,"Tensile Creep Modulus, 1000 hours",400 - 1450,58000 - 210000 psi,Average value: 1210 MPa Grade Count:57,MPa,,Polymers_material_data.csv
,"Acetal Copolymer, Unreinforced",Mechanical Properties,K (wear) Factor,0.200 - 10000 x 10⁻⁸,0.0993 - 4960 x 10⁻¹⁰ in³-min/ft-lb-hr,Average value: 793 x 10⁻⁸ mm³/N-M Grade Count:53,mm³/N-M,,Polymers_material_data.csv
,"Acetal Copolymer, Unreinforced",Mechanical Properties,Limiting Pressure Velocity,0.100 - 0.600,2860 - 17100 psi-ft/min,Average value: 0.360 MPa-m/sec Grade Count:4,MPa-m/sec,,Polymers_material_data.csv
,"Acetal Copolymer, Unreinforced",Mechanical Properties,"Taber Abrasion, mg/1000 Cycles",14.0 - 350,14.0 - 350,Average value: 55.3 Grade Count:21,,,Polymers_material_data.csv
,"Acetal Copolymer, Unreinforced",Electrical Properties,Electrical Resistivity,0.200 - 1.00e+16,0.200 - 1.00e+16 ohm-cm,Average value: 1.74e+15 ohm-cm Grade Count:300,ohm-cm,,Polymers_material_data.csv
,"Acetal Copolymer, Unreinforced",Electrical Properties,Surface Resistance,100 - 3.00e+16,100 - 3.00e+16 ohm,Average value: 3.84e+15 ohm Grade Count:313,ohm,,Polymers_material_data.csv
,"Acetal Copolymer, Unreinforced",Electrical Properties,Static Decay,0.00300 - 2.00,0.00300 - 2.00 sec,Average value: 1.34 sec Grade Count:6,sec,,Polymers_material_data.csv
,"Acetal Copolymer, Unreinforced",Electrical Properties,Dielectric Constant,3.40 - 5.00,3.40 - 5.00,Average value: 3.83 Grade Count:157,,,Polymers_material_data.csv
,"Acetal Copolymer, Unreinforced",Electrical Properties,Dielectric Strength,15.7 - 86.6,399 - 2200 kV/in,Average value: 26.2 kV/mm Grade Count:206,kV/mm,,Polymers_material_data.csv
,"Acetal Copolymer, Unreinforced",Electrical Properties,Dissipation Factor,0.00100 - 0.530,0.00100 - 0.530,Average value: 0.0106 Grade Count:134,,,Polymers_material_data.csv
,"Acetal Copolymer, Unreinforced",Electrical Properties,Dielectric Loss Index,0.00200 - 0.00800,0.00200 - 0.00800,Average value: 0.00418 Grade Count:8,,,Polymers_material_data.csv
,"Acetal Copolymer, Unreinforced",Electrical Properties,Arc Resistance,1.90 - 240,1.90 - 240 sec,Average value: 121 sec Grade Count:23,sec,,Polymers_material_data.csv
,"Acetal Copolymer, Unreinforced",Electrical Properties,Comparative Tracking Index,600,600 V,Average value: 600 V Grade Count:114,V,,Polymers_material_data.csv
,"Acetal Copolymer, Unreinforced",Thermal Properties,"Hot Wire Ignition, HWI",0.000 - 15.0,0.000 - 15.0 sec,Average value: 9.13 sec Grade Count:4,sec,,Polymers_material_data.csv
,"Acetal Copolymer, Unreinforced",Thermal Properties,"High Amp Arc Ignition, HAI",120,120 arcs,Average value: 120 arcs Grade Count:4,arcs,,Polymers_material_data.csv
,"Acetal Copolymer, Unreinforced",Thermal Properties,"CTE, linear",11.0 - 216,6.11 - 120 µin/in-°F,Average value: 109 µm/m-°C Grade Count:320,µm/m-°C,,Polymers_material_data.csv
,"Acetal Copolymer, Unreinforced",Thermal Properties,"CTE, linear, Transverse to Flow",20.0 - 180,11.1 - 100 µin/in-°F,Average value: 116 µm/m-°C Grade Count:112,µm/m-°C,,Polymers_material_data.csv
,"Acetal Copolymer, Unreinforced",Thermal Properties,Specific Heat Capacity,1.30 - 1.50,0.311 - 0.359 BTU/lb-°F,Average value: 1.46 J/g-°C Grade Count:26,J/g-°C,,Polymers_material_data.csv
,"Acetal Copolymer, Unreinforced",Thermal Properties,Thermal Conductivity,0.231 - 0.390,1.60 - 2.71 BTU-in/hr-ft²-°F,Average value: 0.304 W/m-K Grade Count:36,W/m-K,,Polymers_material_data.csv
,"Acetal Copolymer, Unreinforced",Thermal Properties,Melting Point,160 - 186,320 - 367 °F,Average value: 167 °C Grade Count:349,°C,,Polymers_material_data.csv
,"Acetal Copolymer, Unreinforced",Thermal Properties,"Maximum Service Temperature, Air",47.0 - 150,117 - 302 °F,Average value: 108 °C Grade Count:128,°C,,Polymers_material_data.csv
,"Acetal Copolymer, Unreinforced",Thermal Properties,Deflection Temperature at 0.46 MPa (66 psi),92.0 - 316,198 - 601 °F,Average value: 156 °C Grade Count:207,°C,,Polymers_material_data.csv
,"Acetal Copolymer, Unreinforced",Thermal Properties,Deflection Temperature at 1.8 MPa (264 psi),49.0 - 205,120 - 401 °F,Average value: 101 °C Grade Count:537,°C,,Polymers_material_data.csv
,"Acetal Copolymer, Unreinforced",Thermal Properties,Vicat Softening Point,71.7 - 180,161 - 356 °F,Average value: 149 °C Grade Count:127,°C,,Polymers_material_data.csv
,"Acetal Copolymer, Unreinforced",Thermal Properties,Heat Distortion Temperature,72.2 - 98.0,162 - 208 °F,Average value: 84.0 °C Grade Count:5,°C,,Polymers_material_data.csv
,"Acetal Copolymer, Unreinforced",Thermal Properties,"Minimum Service Temperature, Air",-50.0 - 20.0,-58.0 - 4.00 °F,Average value: -40.7 °C Grade Count:29,°C,,Polymers_material_data.csv
,"Acetal Copolymer, Unreinforced",Thermal Properties,"Glass Transition Temp, Tg",-65.0 - 50.0,-85.0 - 58.0 °F,Average value: -58.4 °C Grade Count:16,°C,,Polymers_material_data.csv
,"Acetal Copolymer, Unreinforced",Thermal Properties,Decomposition Temperature,240,464 °F,Average value: 240 °C Grade Count:21,°C,,Polymers_material_data.csv
,"Acetal Copolymer, Unreinforced",Thermal Properties,"UL RTI, Electrical",50.0 - 110,122 - 230 °F,Average value: 104 °C Grade Count:7,°C,,Polymers_material_data.csv
,"Acetal Copolymer, Unreinforced",Thermal Properties,"UL RTI, Mechanical with Impact",50.0 - 95.0,122 - 203 °F,Average value: 87.1 °C Grade Count:6,°C,,Polymers_material_data.csv
,"Acetal Copolymer, Unreinforced",Thermal Properties,"UL RTI, Mechanical without Impact",50.0 - 100,122 - 212 °F,Average value: 91.7 °C Grade Count:6,°C,,Polymers_material_data.csv
,"Acetal Copolymer, Unreinforced",Thermal Properties,"Flammability, UL94",HB - V-2,HB - V-2,Grade Count:335,,,Polymers_material_data.csv
,"Acetal Copolymer, Unreinforced",Thermal Properties,Oxygen Index,15.0 - 18.0,15.0 - 18.0 %,Average value: 15.8% Grade Count:4,%,,Polymers_material_data.csv
,"Acetal Copolymer, Unreinforced",Thermal Properties,Ignition Temperature,320 - 340,608 - 644 °F,Average value: 330 °C Grade Count:22,°C,,Polymers_material_data.csv
,"Acetal Copolymer, Unreinforced",Processing Properties,Processing Temperature,80.0 - 300,176 - 572 °F,Average value: 197 °C Grade Count:81,°C,,Polymers_material_data.csv
,"Acetal Copolymer, Unreinforced",Processing Properties,Nozzle Temperature,170 - 227,338 - 440 °F,Average value: 194 °C Grade Count:61,°C,,Polymers_material_data.csv
,"Acetal Copolymer, Unreinforced",Processing Properties,Melt Temperature,100 - 230,212 - 446 °F,Average value: 194 °C Grade Count:229,°C,,Polymers_material_data.csv
,"Acetal Copolymer, Unreinforced",Processing Properties,Mold Temperature,40.0 - 140,104 - 284 °F,Average value: 82.7 °C Grade Count:264,°C,,Polymers_material_data.csv
,"Acetal Copolymer, Unreinforced",Processing Properties,Injection Velocity,20.0 - 90.0,0.787 - 3.54 in/sec,Average value: 41.1 mm/sec Grade Count:9,mm/sec,,Polymers_material_data.csv
,"Acetal Copolymer, Unreinforced",Processing Properties,Drying Temperature,71.1 - 121,160 - 250 °F,Average value: 91.9 °C Grade Count:211,°C,,Polymers_material_data.csv
,"Acetal Copolymer, Unreinforced",Processing Properties,Moisture Content,0.0200 - 0.200,0.0200 - 0.200 %,Average value: 0.110% Grade Count:43,%,,Polymers_material_data.csv
,"Acetal Copolymer, Unreinforced",Processing Properties,Dew Point,-31.7,-25.0 °F,Average value: -31.7 °C Grade Count:3,°C,,Polymers_material_data.csv
,"Acetal Copolymer, Unreinforced",Processing Properties,Injection Pressure,2.76 - 118,400 - 17100 psi,Average value: 52.7 MPa Grade Count:73,MPa,,Polymers_material_data.csv
,"Acetal Copolymer, Unreinforced",Processing Properties,Vent Depth,0.00127,0.000500 in,Average value: 0.00127 cm Grade Count:4,cm,,Polymers_material_data.csv
PMMA,"Acrylic, General Purpose, Molded",Physical Properties,Density,0.700 - 1.30,0.0253 - 0.0470 lb/in³,Average value: 1.17 g/cc Grade Count:279,g/cc,,Polymers_material_data.csv
PMMA,"Acrylic, General Purpose, Molded",Physical Properties,Water Absorption,0.300 - 2.00,0.300 - 2.00 %,Average value: 0.423 % Grade Count:125,%,,Polymers_material_data.csv
PMMA,"Acrylic, General Purpose, Molded",Physical Properties,Moisture Absorption at Equilibrium,0.300 - 0.600,0.300 - 0.600 %,Average value: 0.399 % Grade Count:29,%,,Polymers_material_data.csv
PMMA,"Acrylic, General Purpose, Molded",Physical Properties,Water Absorption at Saturation,0.300 - 2.20,0.300 - 2.20 %,Average value: 1.23 % Grade Count:21,%,,Polymers_material_data.csv
PMMA,"Acrylic, General Purpose, Molded",Physical Properties,Linear Mold Shrinkage,0.00200 - 0.00800,0.00200 - 0.00800 in/in,Average value: 0.00446 cm/cm Grade Count:214,cm/cm,,Polymers_material_data.csv
PMMA,"Acrylic, General Purpose, Molded",Physical Properties,Melt Flow,0.112 - 40.0,0.112 - 40.0 g/10 min,Average value: 7.93 g/10 min Grade Count:279,g/10 min,,Polymers_material_data.csv
PMMA,"Acrylic, General Purpose, Molded",Physical Properties,Spiral Flow,22.0 - 51.0,8.66 - 20.1 in,Average value: 32.1 cm Grade Count:22,cm,,Polymers_material_data.csv
PMMA,"Acrylic, General Purpose, Molded",Physical Properties,Spiral Flow,130 - 370,51.2 - 146 in,Average value: 229 cm Grade Count:4,cm,@Temperature 230 - 250 °C,Polymers_material_data.csv
PMMA,"Acrylic, General Purpose, Molded",Physical Properties,Spiral Flow,130 - 370,51.2 - 146 in,Average value: 229 cm Grade Count:4,cm,"@Temperature 230 - 250 °C, @Thickness 2.00 - 2.00 mm",Polymers_material_data.csv
PMMA,"Acrylic, General Purpose, Molded",Mechanical Properties,"Hardness, Rockwell L",40.0 - 54.0,40.0 - 54.0,Average value: 46.0 Grade Count:3,,,Polymers_material_data.csv
PMMA,"Acrylic, General Purpose, Molded",Mechanical Properties,"Hardness, Rockwell M",18.0 - 101,18.0 - 101,Average value: 84.4 Grade Count:130,,,Polymers_material_data.csv
PMMA,"Acrylic, General Purpose, Molded",Mechanical Properties,"Hardness, Rockwell R",69.0,69.0,Average value: 69.0 Grade Count:4,,,Polymers_material_data.csv
PMMA,"Acrylic, General Purpose, Molded",Mechanical Properties,Ball Indentation Hardness,170 - 190,24700 - 27600 psi,Average value: 179 MPa Grade Count:21,MPa,,Polymers_material_data.csv
PMMA,"Acrylic, General Purpose, Molded",Mechanical Properties,"Tensile Strength, Ultimate",19.3 - 85.0,2800 - 12300 psi,Average value: 64.6 MPa Grade Count:239,MPa,,Polymers_material_data.csv
PMMA,"Acrylic, General Purpose, Molded",Mechanical Properties,"Tensile Strength, Yield",25.0 - 85.0,3630 - 12300 psi,Average value: 60.5 MPa Grade Count:52,MPa,,Polymers_material_data.csv
PMMA,"Acrylic, General Purpose, Molded",Mechanical Properties,Elongation at Break,1.00 - 85.0,1.00 - 85.0 %,Average value: 10.1 % Grade Count:284,%,,Polymers_material_data.csv
PMMA,"Acrylic, General Purpose, Molded",Mechanical Properties,Elongation at Yield,2.00 - 6.00,2.00 - 6.00 %,Average value: 4.54 % Grade Count:58,%,,Polymers_material_data.csv
PMMA,"Acrylic, General Purpose, Molded",Mechanical Properties,Modulus of Elasticity,0.950 - 3.79,138 - 550 ksi,Average value: 2.93 GPa Grade Count:234,GPa,,Polymers_material_data.csv
PMMA,"Acrylic, General Purpose, Molded",Mechanical Properties,Flexural Yield Strength,33.1 - 143,4800 - 20700 psi,Average value: 103 MPa Grade Count:238,MPa,,Polymers_material_data.csv
PMMA,"Acrylic, General Purpose, Molded",Mechanical Properties,Flexural Modulus,1.17 - 3.59,170 - 520 ksi,Average value: 2.88 GPa Grade Count:131,GPa,,Polymers_material_data.csv
PMMA,"Acrylic, General Purpose, Molded",Mechanical Properties,Compressive Yield Strength,36.5 - 117,5300 - 17000 psi,Average value: 99.7 MPa Grade Count:9,MPa,,Polymers_material_data.csv
PMMA,"Acrylic, General Purpose, Molded",Mechanical Properties,"Izod Impact, Notched",0.107 - 1.47,0.200 - 2.76 ft-lb/in,Average value: 0.303 J/cm Grade Count:178,J/cm,,Polymers_material_data.csv
PMMA,"Acrylic, General Purpose, Molded",Mechanical Properties,"Izod Impact, Notched",0.240255 - 0.37373,0.450096 - 0.70015 ft-lb/in,Average value: 0.463 J/cm Grade Count:6,J/cm,@Temperature 0.000 - 0.000 °C,Polymers_material_data.csv
PMMA,"Acrylic, General Purpose, Molded",Mechanical Properties,"Izod Impact, Notched",0.10678 - 0.80085,0.20004 - 1.5003 ft-lb/in,Average value: 0.463 J/cm Grade Count:10,J/cm,@Temperature 0.000 - 0.000 °C,Polymers_material_data.csv
PMMA,"Acrylic, General Purpose, Molded",Mechanical Properties,"Izod Impact, Notched",0.10678 - 0.80085,0.20004 - 1.5003 ft-lb/in,Average value: 0.463 J/cm Grade Count:10,J/cm,"@Thickness 3.17 - 6.35 mm, @Temperature 0.000 - 0.000 °C",Polymers_material_data.csv
PMMA,"Acrylic, General Purpose, Molded",Mechanical Properties,"Izod Impact, Notched",0.26695 - 0.85424,0.50011 - 1.6003 ft-lb/in,Average value: 0.463 J/cm Grade Count:6,J/cm,"@Diameter 6.35 - 6.35 mm, @Temperature 0.000 - 0.000 °C",Polymers_material_data.csv
PMMA,"Acrylic, General Purpose, Molded",Mechanical Properties,"Izod Impact, Notched",0.26695 - 0.85424,0.50011 - 1.6003 ft-lb/in,Average value: 0.463 J/cm Grade Count:6,J/cm,"@Diameter 6.35 - 6.35 mm, @Temperature 0.000 - 0.000 °C",Polymers_material_data.csv
PMMA,"Acrylic, General Purpose, Molded",Mechanical Properties,"Izod Impact, Notched (ISO)",1.30 - 19.0,0.619 - 9.04 ft-lb/in²,Average value: 3.13 kJ/m² Grade Count:23,kJ/m²,,Polymers_material_data.csv
PMMA,"Acrylic, General Purpose, Molded",Mechanical Properties,"Izod Impact, Unnotched (ISO)",2.10,0.999 ft-lb/in²,Average value: 2.10 kJ/m² Grade Count:4,kJ/m²,,Polymers_material_data.csv
PMMA,"Acrylic, General Purpose, Molded",Mechanical Properties,Charpy Impact Unnotched,1.00 J/cm² - NB,4.76 ft-lb/in² - NB,Average value: 2.59 J/cm² Grade Count:90,J/cm²,,Polymers_material_data.csv
PMMA,"Acrylic, General Purpose, Molded",Mechanical Properties,"Charpy Impact, Notched",0.120 - 1.30,0.571 - 6.19 ft-lb/in²,Average value: 0.198 J/cm² Grade Count:65,J/cm²,,Polymers_material_data.csv
PMMA,"Acrylic, General Purpose, Molded",Mechanical Properties,Gardner Impact,0.226 - 6.33,0.167 - 4.67 ft-lb,Average value: 0.430 J Grade Count:104,J,,Polymers_material_data.csv
PMMA,"Acrylic, General Purpose, Molded",Mechanical Properties,Falling Dart Impact,2.17 - 18.6,1.60 - 13.7 ft-lb,Average value: 10.7 J Grade Count:4,J,,Polymers_material_data.csv
PMMA,"Acrylic, General Purpose, Molded",Mechanical Properties,"Tensile Creep Modulus, 1 hour",1800 - 2700,261000 - 392000 psi,Average value: 2460 MPa Grade Count:9,MPa,,Polymers_material_data.csv
PMMA,"Acrylic, General Purpose, Molded",Mechanical Properties,"Tensile Creep Modulus, 1000 hours",1200 - 1800,174000 - 261000 psi,Average value: 1580 MPa Grade Count:10,MPa,,Polymers_material_data.csv
PMMA,"Acrylic, General Purpose, Molded",Mechanical Properties,"Taber Abrasion, mg/1000 Cycles",16.5,16.5,Average value: 16.5 Grade Count:4,mg/1000 Cycles,,Polymers_material_data.csv
PMMA,"Acrylic, General Purpose, Molded",Electrical Properties,Electrical Resistivity,1.00e+10 - 1.00e+17,1.00e+10 - 1.00e+17 ohm-cm,Average value: 3.26e+15 ohm-cm Grade Count:38,ohm-cm,,Polymers_material_data.csv
PMMA,"Acrylic, General Purpose, Molded",Electrical Properties,Surface Resistance,2.60e+9 - 1.00e+16,2.60e+9 - 1.00e+16 ohm,Average value: 1.78e+15 ohm Grade Count:27,ohm,,Polymers_material_data.csv
PMMA,"Acrylic, General Purpose, Molded",Electrical Properties,Dielectric Constant,2.44 - 4.00,2.44 - 4.00,Average value: 3.44 Grade Count:35,,,Polymers_material_data.csv
PMMA,"Acrylic, General Purpose, Molded",Electrical Properties,Dielectric Strength,15.0 - 60.0,380 - 1520 kV/in,Average value: 27.2 kV/mm Grade Count:42,kV/mm,,Polymers_material_data.csv
PMMA,"Acrylic, General Purpose, Molded",Electrical Properties,Dissipation Factor,0.0200 - 0.190,0.0200 - 0.190,Average value: 0.0497 Grade Count:37,,,Polymers_material_data.csv
