Repository: AIM-for-Composites/InDesDatabaseTool

# AIM Composites Materials Database

Tooling for an autonomous materials-database pipeline: discover materials
literature/datasheets on the web, extract structured property data from the
PDFs with an LLM, validate and ground it, and mirror it into a queryable
database. Built for the ME8930 course project.

## Pipeline

```
 pdf_crawler.py / matweb_discovery.py     1. discover + download source PDFs
            │
            ▼
 extraction.py  (Gemini structured output)  2. PDF text → typed materials + properties
            │   • grounds every value in the PDF text
            │   • unit-normalizes (pint) → value_si / unit_canonical
            ├──────────────────────────────┐

File: data/Composites_material_data.csv (part 4 of 7)
source_file,material_name,material_abbreviation,section,property_name,value,unit,english,test_condition,comments,source_file_excel
MaterialData_140565.pdf,Envalior TEPEXÂ® dynalite 102-RGUD600(x)/47% Roving Glass - PA 6 Consolidated Composite Laminate,PA6+ 50% Glass Fiber,Mechanical Properties,Tensile Strength,125,MPa,18100 psi,,transverse; ISO 527-4/5,combined_material_data_2.xlsx
MaterialData_140565.pdf,Envalior TEPEXÂ® dynalite 102-RGUD600(x)/47% Roving Glass - PA 6 Consolidated Composite Laminate,PA6+ 50% Glass Fiber,Mechanical Properties,Tensile Strength,605,MPa,87700 psi,,longitudinal; ISO 527-4/5,combined_material_data_2.xlsx
MaterialData_140565.pdf,Envalior TEPEXÂ® dynalite 102-RGUD600(x)/47% Roving Glass - PA 6 Consolidated Composite Laminate,PA6+ 50% Glass Fiber,Mechanical Properties,Elongation at Break,1.5,%,0.015,,transverse; ISO 527-4/5,combined_material_data_2.xlsx
MaterialData_140565.pdf,Envalior TEPEXÂ® dynalite 102-RGUD600(x)/47% Roving Glass - PA 6 Consolidated Composite Laminate,PA6+ 50% Glass Fiber,Mechanical Properties,Elongation at Break,2.1,%,0.021,,longitudinal; ISO 527-4/5,combined_material_data_2.xlsx
MaterialData_140565.pdf,Envalior TEPEXÂ® dynalite 102-RGUD600(x)/47% Roving Glass - PA 6 Consolidated Composite Laminate,PA6+ 50% Glass Fiber,Mechanical Properties,Tensile Modulus,12,GPa,1740 ksi,,transverse; ISO 527-4/5,combined_material_data_2.xlsx
MaterialData_140565.pdf,Envalior TEPEXÂ® dynalite 102-RGUD600(x)/47% Roving Glass - PA 6 Consolidated Composite Laminate,PA6+ 50% Glass Fiber,Mechanical Properties,Tensile Modulus,30.1,GPa,4370 ksi,,longitudinal; ISO 527-4/5,combined_material_data_2.xlsx
MaterialData_140565.pdf,Envalior TEPEXÂ® dynalite 102-RGUD600(x)/47% Roving Glass - PA 6 Consolidated Composite Laminate,PA6+ 50% Glass Fiber,Mechanical Properties,Flexural Strength,175,MPa,25400 psi,,transverse; ISO 178,combined_material_data_2.xlsx
MaterialData_140565.pdf,Envalior TEPEXÂ® dynalite 102-RGUD600(x)/47% Roving Glass - PA 6 Consolidated Composite Laminate,PA6+ 50% Glass Fiber,Mechanical Properties,Flexural Strength,840,MPa,122000 psi,,longitudinal; ISO 178,combined_material_data_2.xlsx
MaterialData_140565.pdf,Envalior TEPEXÂ® dynalite 102-RGUD600(x)/47% Roving Glass - PA 6 Consolidated Composite Laminate,PA6+ 50% Glass Fiber,Mechanical Properties,Flexural Modulus,11,GPa,1600 ksi,,transverse; ISO 178,combined_material_data_2.xlsx
MaterialData_140565.pdf,Envalior TEPEXÂ® dynalite 102-RGUD600(x)/47% Roving Glass - PA 6 Consolidated Composite Laminate,PA6+ 50% Glass Fiber,Mechanical Properties,Flexural Modulus,26.5,GPa,3840 ksi,,longitudinal; ISO 178,combined_material_data_2.xlsx
MaterialData_140565.pdf,Envalior TEPEXÂ® dynalite 102-RGUD600(x)/47% Roving Glass - PA 6 Consolidated Composite Laminate,PA6+ 50% Glass Fiber,Thermal Properties,Melting Point,220,Â°C,428 Â°F,,DSC 3146,combined_material_data_2.xlsx
MaterialData_140565.pdf,Envalior TEPEXÂ® dynalite 102-RGUD600(x)/47% Roving Glass - PA 6 Consolidated Composite Laminate,PA6+ 50% Glass Fiber,Thermal Properties,"Maximum Service Temperature, Air",120,Â°C,248 Â°F,@Time 7.20e+7 sec,Relative Temperature Index; IEC 216/1,combined_material_data_2.xlsx
MaterialData_140565.pdf,Envalior TEPEXÂ® dynalite 102-RGUD600(x)/47% Roving Glass - PA 6 Consolidated Composite Laminate,PA6+ 50% Glass Fiber,Thermal Properties,"Maximum Service Temperature, Air",120,Â°C,248 Â°F,@Time 20000 hour,Relative Temperature Index; IEC 216/1,combined_material_data_2.xlsx
MaterialData_140565.pdf,Envalior TEPEXÂ® dynalite 102-RGUD600(x)/47% Roving Glass - PA 6 Consolidated Composite Laminate,PA6+ 50% Glass Fiber,Thermal Properties,Deflection Temperature,215,Â°C,419 Â°F,at 1.8 MPa (264 psi),ISO 75-1/2,combined_material_data_2.xlsx
MaterialData_140565.pdf,Envalior TEPEXÂ® dynalite 102-RGUD600(x)/47% Roving Glass - PA 6 Consolidated Composite Laminate,PA6+ 50% Glass Fiber,Thermal Properties,"Minimum Service Temperature, Air",-30,Â°C,-22.0 Â°F,,,combined_material_data_2.xlsx
MaterialData_140565.pdf,Envalior TEPEXÂ® dynalite 102-RGUD600(x)/47% Roving Glass - PA 6 Consolidated Composite Laminate,PA6+ 50% Glass Fiber,Thermal Properties,"Glass Transition Temp, Tg",60,Â°C,140 Â°F,,DSC 3146,combined_material_data_2.xlsx
MaterialData_140565.pdf,Envalior TEPEXÂ® dynalite 102-RGUD600(x)/47% Roving Glass - PA 6 Consolidated Composite Laminate,PA6+ 50% Glass Fiber,Processing Properties,Processing Temperature,240 - 260,Â°C,464 - 500 Â°F,,,combined_material_data_2.xlsx
MaterialData_140565.pdf,Envalior TEPEXÂ® dynalite 102-RGUD600(x)/47% Roving Glass - PA 6 Consolidated Composite Laminate,PA6+ 50% Glass Fiber,Descriptive Properties,Reinforcement - Area weight,600,g/mÂ²,600 g/mÂ²,,,combined_material_data_2.xlsx
MaterialData_140565.pdf,Envalior TEPEXÂ® dynalite 102-RGUD600(x)/47% Roving Glass - PA 6 Consolidated Composite Laminate,PA6+ 50% Glass Fiber,Descriptive Properties,Reinforcement - Fabric,twill,,twill,,,combined_material_data_2.xlsx
MaterialData_140565.pdf,Envalior TEPEXÂ® dynalite 102-RGUD600(x)/47% Roving Glass - PA 6 Consolidated Composite Laminate,PA6+ 50% Glass Fiber,Descriptive Properties,Reinforcement - Fibers,roving glass,,roving glass,,,combined_material_data_2.xlsx
MaterialData_140565.pdf,Envalior TEPEXÂ® dynalite 102-RGUD600(x)/47% Roving Glass - PA 6 Consolidated Composite Laminate,PA6+ 50% Glass Fiber,Descriptive Properties,Reinforcement - Weight Rate,"50% longitudinal, 20% transverse",,"50% longitudinal, 20% transverse",,,combined_material_data_2.xlsx
MaterialData_140565.pdf,Envalior TEPEXÂ® dynalite 102-RGUD600(x)/47% Roving Glass - PA 6 Consolidated Composite Laminate,PA6+ 50% Glass Fiber,Descriptive Properties,Reinforcement - Yarn,1200 tex longitudinal and transverse,,1200 tex longitudinal and transverse,,,combined_material_data_2.xlsx
MaterialData_140566.pdf,Envalior TEPEXÂ® dynalite 104-RG600(x)/47% Roving Glass - PP Consolidated Composite Laminate,PP+ 50% Glass Fiber,Physical Properties,Density,1.68,g/cc,0.0607 lb/inÂ³,,,combined_material_data_2.xlsx
MaterialData_140566.pdf,Envalior TEPEXÂ® dynalite 104-RG600(x)/47% Roving Glass - PP Consolidated Composite Laminate,PP+ 50% Glass Fiber,Physical Properties,Filler Content,47,%,0.47,,by volume,combined_material_data_2.xlsx
MaterialData_140566.pdf,Envalior TEPEXÂ® dynalite 104-RG600(x)/47% Roving Glass - PP Consolidated Composite Laminate,PP+ 50% Glass Fiber,Physical Properties,Thickness,500,microns,19.7 mil,,laminate layer thickness,combined_material_data_2.xlsx
MaterialData_140566.pdf,Envalior TEPEXÂ® dynalite 104-RG600(x)/47% Roving Glass - PP Consolidated Composite Laminate,PP+ 50% Glass Fiber,Mechanical Properties,Tensile Strength,390,MPa,56600 psi,,transverse; ISO 527-4/5,combined_material_data_2.xlsx
MaterialData_140566.pdf,Envalior TEPEXÂ® dynalite 104-RG600(x)/47% Roving Glass - PP Consolidated Composite Laminate,PP+ 50% Glass Fiber,Mechanical Properties,Tensile Strength,400,MPa,58000 psi,,longitudinal; ISO 527-4/5,combined_material_data_2.xlsx
MaterialData_140566.pdf,Envalior TEPEXÂ® dynalite 104-RG600(x)/47% Roving Glass - PP Consolidated Composite Laminate,PP+ 50% Glass Fiber,Mechanical Properties,Tensile Modulus,20.1,GPa,2920 ksi,,transverse; ISO 527-4/5,combined_material_data_2.xlsx
MaterialData_140566.pdf,Envalior TEPEXÂ® dynalite 104-RG600(x)/47% Roving Glass - PP Consolidated Composite Laminate,PP+ 50% Glass Fiber,Mechanical Properties,Tensile Modulus,20.5,GPa,2970 ksi,,longitudinal; ISO 527-4/5,combined_material_data_2.xlsx
MaterialData_140566.pdf,Envalior TEPEXÂ® dynalite 104-RG600(x)/47% Roving Glass - PP Consolidated Composite Laminate,PP+ 50% Glass Fiber,Mechanical Properties,Flexural Strength,365,MPa,52900 psi,,transverse; ISO 178,combined_material_data_2.xlsx
MaterialData_140566.pdf,Envalior TEPEXÂ® dynalite 104-RG600(x)/47% Roving Glass - PP Consolidated Composite Laminate,PP+ 50% Glass Fiber,Mechanical Properties,Flexural Strength,370,MPa,53700 psi,,longitudinal; ISO 178,combined_material_data_2.xlsx
MaterialData_140566.pdf,Envalior TEPEXÂ® dynalite 104-RG600(x)/47% Roving Glass - PP Consolidated Composite Laminate,PP+ 50% Glass Fiber,Mechanical Properties,Flexural Modulus,17,GPa,2470 ksi,,transverse; ISO 178,combined_material_data_2.xlsx
MaterialData_140566.pdf,Envalior TEPEXÂ® dynalite 104-RG600(x)/47% Roving Glass - PP Consolidated Composite Laminate,PP+ 50% Glass Fiber,Mechanical Properties,Flexural Modulus,17.5,GPa,2540 ksi,,longitudinal; ISO 178,combined_material_data_2.xlsx
MaterialData_140566.pdf,Envalior TEPEXÂ® dynalite 104-RG600(x)/47% Roving Glass - PP Consolidated Composite Laminate,PP+ 50% Glass Fiber,Thermal Properties,Melting Point,163,Â°C,325 Â°F,,DSC 3146,combined_material_data_2.xlsx
MaterialData_140566.pdf,Envalior TEPEXÂ® dynalite 104-RG600(x)/47% Roving Glass - PP Consolidated Composite Laminate,PP+ 50% Glass Fiber,Thermal Properties,"Maximum Service Temperature, Air",90,Â°C,194 Â°F,@Time 7.20e+7 sec @Time 20000 hour,Relative Temperature Index; IEC 216/1,combined_material_data_2.xlsx
MaterialData_140566.pdf,Envalior TEPEXÂ® dynalite 104-RG600(x)/47% Roving Glass - PP Consolidated Composite Laminate,PP+ 50% Glass Fiber,Thermal Properties,Deflection Temperature,158,Â°C,316 Â°F,1.8 MPa (264 psi),ISO 75-1/2,combined_material_data_2.xlsx
MaterialData_140566.pdf,Envalior TEPEXÂ® dynalite 104-RG600(x)/47% Roving Glass - PP Consolidated Composite Laminate,PP+ 50% Glass Fiber,Thermal Properties,"Minimum Service Temperature, Air",-10,Â°C,14.0 Â°F,,,combined_material_data_2.xlsx
MaterialData_140566.pdf,Envalior TEPEXÂ® dynalite 104-RG600(x)/47% Roving Glass - PP Consolidated Composite Laminate,PP+ 50% Glass Fiber,Processing Properties,Processing Temperature,190 - 210,Â°C,374 - 410 Â°F,,,combined_material_data_2.xlsx
MaterialData_140566.pdf,Envalior TEPEXÂ® dynalite 104-RG600(x)/47% Roving Glass - PP Consolidated Composite Laminate,PP+ 50% Glass Fiber,Descriptive Properties,Reinforcement Area weight,600,g/mÂ²,,,,combined_material_data_2.xlsx
MaterialData_140566.pdf,Envalior TEPEXÂ® dynalite 104-RG600(x)/47% Roving Glass - PP Consolidated Composite Laminate,PP+ 50% Glass Fiber,Descriptive Properties,Reinforcement Fabric,twill 2/2,,,,,combined_material_data_2.xlsx
MaterialData_140566.pdf,Envalior TEPEXÂ® dynalite 104-RG600(x)/47% Roving Glass - PP Consolidated Composite Laminate,PP+ 50% Glass Fiber,Descriptive Properties,Reinforcement Fibers,roving glass,,,,,combined_material_data_2.xlsx
MaterialData_140566.pdf,Envalior TEPEXÂ® dynalite 104-RG600(x)/47% Roving Glass - PP Consolidated Composite Laminate,PP+ 50% Glass Fiber,Descriptive Properties,Reinforcement Weight Rate,0.5,,,,longitudinal and transverse,combined_material_data_2.xlsx
MaterialData_140566.pdf,Envalior TEPEXÂ® dynalite 104-RG600(x)/47% Roving Glass - PP Consolidated Composite Laminate,PP+ 50% Glass Fiber,Descriptive Properties,Reinforcement Yarn,1200,tex,,,longitudinal and transverse,combined_material_data_2.xlsx
MaterialData_140567.pdf,Envalior TEPEXÂ® dynalite 108-FGAL290(1)-FG290(x)/45% Filament Glass â€“ TPU Consolidated Composite Laminate,TPUR+ 45% Glass Fiber,Physical Properties,Density,1.82,g/cc,0.0658 lb/inÂ³,,,combined_material_data_2.xlsx
MaterialData_140567.pdf,Envalior TEPEXÂ® dynalite 108-FGAL290(1)-FG290(x)/45% Filament Glass â€“ TPU Consolidated Composite Laminate,TPUR+ 45% Glass Fiber,Physical Properties,Filler Content,45,%,0.45,,by volume,combined_material_data_2.xlsx
MaterialData_140567.pdf,Envalior TEPEXÂ® dynalite 108-FGAL290(1)-FG290(x)/45% Filament Glass â€“ TPU Consolidated Composite Laminate,TPUR+ 45% Glass Fiber,Mechanical Properties,Tensile Strength,405,MPa,58700 psi,transverse,ISO 527-4/5,combined_material_data_2.xlsx
MaterialData_140567.pdf,Envalior TEPEXÂ® dynalite 108-FGAL290(1)-FG290(x)/45% Filament Glass â€“ TPU Consolidated Composite Laminate,TPUR+ 45% Glass Fiber,Mechanical Properties,Tensile Strength,430,MPa,62400 psi,longitudinal,ISO 527-4/5,combined_material_data_2.xlsx
MaterialData_140567.pdf,Envalior TEPEXÂ® dynalite 108-FGAL290(1)-FG290(x)/45% Filament Glass â€“ TPU Consolidated Composite Laminate,TPUR+ 45% Glass Fiber,Mechanical Properties,Elongation at Break,2.9,%,0.029,longitudinal,ISO 527-4/5,combined_material_data_2.xlsx
MaterialData_140567.pdf,Envalior TEPEXÂ® dynalite 108-FGAL290(1)-FG290(x)/45% Filament Glass â€“ TPU Consolidated Composite Laminate,TPUR+ 45% Glass Fiber,Mechanical Properties,Elongation at Break,2.9,%,0.029,transverse,ISO 527-4/5,combined_material_data_2.xlsx
MaterialData_140567.pdf,Envalior TEPEXÂ® dynalite 108-FGAL290(1)-FG290(x)/45% Filament Glass â€“ TPU Consolidated Composite Laminate,TPUR+ 45% Glass Fiber,Mechanical Properties,Tensile Modulus,23.5,GPa,3410 ksi,transverse,ISO 527-4/5,combined_material_data_2.xlsx
MaterialData_140567.pdf,Envalior TEPEXÂ® dynalite 108-FGAL290(1)-FG290(x)/45% Filament Glass â€“ TPU Consolidated Composite Laminate,TPUR+ 45% Glass Fiber,Mechanical Properties,Tensile Modulus,25,GPa,3630 ksi,longitudinal,ISO 527-4/5,combined_material_data_2.xlsx
MaterialData_140567.pdf,Envalior TEPEXÂ® dynalite 108-FGAL290(1)-FG290(x)/45% Filament Glass â€“ TPU Consolidated Composite Laminate,TPUR+ 45% Glass Fiber,Mechanical Properties,Flexural Strength,550,MPa,79800 psi,transverse,ISO 178,combined_material_data_2.xlsx
MaterialData_140567.pdf,Envalior TEPEXÂ® dynalite 108-FGAL290(1)-FG290(x)/45% Filament Glass â€“ TPU Consolidated Composite Laminate,TPUR+ 45% Glass Fiber,Mechanical Properties,Flexural Strength,585,MPa,84800 psi,longitudinal,ISO 178,combined_material_data_2.xlsx
MaterialData_140567.pdf,Envalior TEPEXÂ® dynalite 108-FGAL290(1)-FG290(x)/45% Filament Glass â€“ TPU Consolidated Composite Laminate,TPUR+ 45% Glass Fiber,Mechanical Properties,Flexural Modulus,21,GPa,3050 ksi,transverse,ISO 178,combined_material_data_2.xlsx
MaterialData_140567.pdf,Envalior TEPEXÂ® dynalite 108-FGAL290(1)-FG290(x)/45% Filament Glass â€“ TPU Consolidated Composite Laminate,TPUR+ 45% Glass Fiber,Mechanical Properties,Flexural Modulus,21.5,GPa,3120 ksi,longitudinal,ISO 178,combined_material_data_2.xlsx
MaterialData_140567.pdf,Envalior TEPEXÂ® dynalite 108-FGAL290(1)-FG290(x)/45% Filament Glass â€“ TPU Consolidated Composite Laminate,TPUR+ 45% Glass Fiber,Thermal Properties,Melting Point,190,Â°C,374 Â°F,,DSC 3146,combined_material_data_2.xlsx
MaterialData_140567.pdf,Envalior TEPEXÂ® dynalite 108-FGAL290(1)-FG290(x)/45% Filament Glass â€“ TPU Consolidated Composite Laminate,TPUR+ 45% Glass Fiber,Thermal Properties,"Maximum Service Temperature, Air",90,Â°C,194 Â°F,@Time 7.20e+7 sec @Time 20000 hour,Relative Temperature Index; IEC 216/1,combined_material_data_2.xlsx
MaterialData_140567.pdf,Envalior TEPEXÂ® dynalite 108-FGAL290(1)-FG290(x)/45% Filament Glass â€“ TPU Consolidated Composite Laminate,TPUR+ 45% Glass Fiber,Thermal Properties,Deflection Temperature,185,Â°C,365 Â°F,at 1.8 MPa (264 psi),ISO 75-1/2,combined_material_data_2.xlsx
MaterialData_140567.pdf,Envalior TEPEXÂ® dynalite 108-FGAL290(1)-FG290(x)/45% Filament Glass â€“ TPU Consolidated Composite Laminate,TPUR+ 45% Glass Fiber,Thermal Properties,"Minimum Service Temperature, Air",-30,Â°C,-22.0 Â°F,,,combined_material_data_2.xlsx
MaterialData_140567.pdf,Envalior TEPEXÂ® dynalite 108-FGAL290(1)-FG290(x)/45% Filament Glass â€“ TPU Consolidated Composite Laminate,TPUR+ 45% Glass Fiber,Processing Properties,Processing Temperature,210 - 230,Â°C,410 - 446 Â°F,,,combined_material_data_2.xlsx
MaterialData_140567.pdf,Envalior TEPEXÂ® dynalite 108-FGAL290(1)-FG290(x)/45% Filament Glass â€“ TPU Consolidated Composite Laminate,TPUR+ 45% Glass Fiber,Descriptive Properties,Area weight,290,g/mÂ²,,,Reinforcement,combined_material_data_2.xlsx
MaterialData_140567.pdf,Envalior TEPEXÂ® dynalite 108-FGAL290(1)-FG290(x)/45% Filament Glass â€“ TPU Consolidated Composite Laminate,TPUR+ 45% Glass Fiber,Descriptive Properties,Fabric,twill 2/2,,,,Reinforcement,combined_material_data_2.xlsx
MaterialData_140567.pdf,Envalior TEPEXÂ® dynalite 108-FGAL290(1)-FG290(x)/45% Filament Glass â€“ TPU Consolidated Composite Laminate,TPUR+ 45% Glass Fiber,Descriptive Properties,Fibers,filament glass (outer fibers coated with aluminum),,,,Reinforcement,combined_material_data_2.xlsx
MaterialData_140567.pdf,Envalior TEPEXÂ® dynalite 108-FGAL290(1)-FG290(x)/45% Filament Glass â€“ TPU Consolidated Composite Laminate,TPUR+ 45% Glass Fiber,Descriptive Properties,Weight Rate,50% longitudinal and transverse,,,,Reinforcement,combined_material_data_2.xlsx
MaterialData_140567.pdf,Envalior TEPEXÂ® dynalite 108-FGAL290(1)-FG290(x)/45% Filament Glass â€“ TPU Consolidated Composite Laminate,TPUR+ 45% Glass Fiber,Descriptive Properties,Yarn,3x68 tex longitudinal and transverse,,,,Reinforcement,combined_material_data_2.xlsx
MaterialData_140568.pdf,Envalior TEPEXÂ® dynalite 108-FGAL290(2)-FG290(x)/45% Filament Glass â€“ TPU Consolidated Composite Laminate,TPUR+ 45% Glass Fiber,Physical Properties,Density,1.82,g/cc,0.0658,,,combined_material_data_2.xlsx
MaterialData_140568.pdf,Envalior TEPEXÂ® dynalite 108-FGAL290(2)-FG290(x)/45% Filament Glass â€“ TPU Consolidated Composite Laminate,TPUR+ 45% Glass Fiber,Physical Properties,Filler Content,45,%,45,,by volume,combined_material_data_2.xlsx
MaterialData_140568.pdf,Envalior TEPEXÂ® dynalite 108-FGAL290(2)-FG290(x)/45% Filament Glass â€“ TPU Consolidated Composite Laminate,TPUR+ 45% Glass Fiber,Mechanical Properties,Tensile Strength,405,MPa,58700 psi,,transverse; ISO 527-4/5,combined_material_data_2.xlsx
MaterialData_140568.pdf,Envalior TEPEXÂ® dynalite 108-FGAL290(2)-FG290(x)/45% Filament Glass â€“ TPU Consolidated Composite Laminate,TPUR+ 45% Glass Fiber,Mechanical Properties,Tensile Strength,430,MPa,62400 psi,,longitudinal; ISO 527-4/5,combined_material_data_2.xlsx
MaterialData_140568.pdf,Envalior TEPEXÂ® dynalite 108-FGAL290(2)-FG290(x)/45% Filament Glass â€“ TPU Consolidated Composite Laminate,TPUR+ 45% Glass Fiber,Mechanical Properties,Elongation at Break,2.9,%,0.029,,longitudinal; ISO 527-4/5,combined_material_data_2.xlsx
MaterialData_140568.pdf,Envalior TEPEXÂ® dynalite 108-FGAL290(2)-FG290(x)/45% Filament Glass â€“ TPU Consolidated Composite Laminate,TPUR+ 45% Glass Fiber,Mechanical Properties,Elongation at Break,2.9,%,0.029,,transverse; ISO 527-4/5,combined_material_data_2.xlsx
MaterialData_140568.pdf,Envalior TEPEXÂ® dynalite 108-FGAL290(2)-FG290(x)/45% Filament Glass â€“ TPU Consolidated Composite Laminate,TPUR+ 45% Glass Fiber,Mechanical Properties,Tensile Modulus,23.5,GPa,3410 ksi,,transverse; ISO 527-4/5,combined_material_data_2.xlsx
MaterialData_140568.pdf,Envalior TEPEXÂ® dynalite 108-FGAL290(2)-FG290(x)/45% Filament Glass â€“ TPU Consolidated Composite Laminate,TPUR+ 45% Glass Fiber,Mechanical Properties,Tensile Modulus,25,GPa,3630 ksi,,longitudinal; ISO 527-4/5,combined_material_data_2.xlsx
MaterialData_140568.pdf,Envalior TEPEXÂ® dynalite 108-FGAL290(2)-FG290(x)/45% Filament Glass â€“ TPU Consolidated Composite Laminate,TPUR+ 45% Glass Fiber,Mechanical Properties,Flexural Strength,550,MPa,79800 psi,,transverse; ISO 178,combined_material_data_2.xlsx
MaterialData_140568.pdf,Envalior TEPEXÂ® dynalite 108-FGAL290(2)-FG290(x)/45% Filament Glass â€“ TPU Consolidated Composite Laminate,TPUR+ 45% Glass Fiber,Mechanical Properties,Flexural Strength,585,MPa,84800 psi,,longitudinal; ISO 178,combined_material_data_2.xlsx
MaterialData_140568.pdf,Envalior TEPEXÂ® dynalite 108-FGAL290(2)-FG290(x)/45% Filament Glass â€“ TPU Consolidated Composite Laminate,TPUR+ 45% Glass Fiber,Mechanical Properties,Flexural Modulus,21,GPa,3050 ksi,,transverse; ISO 178,combined_material_data_2.xlsx
MaterialData_140568.pdf,Envalior TEPEXÂ® dynalite 108-FGAL290(2)-FG290(x)/45% Filament Glass â€“ TPU Consolidated Composite Laminate,TPUR+ 45% Glass Fiber,Mechanical Properties,Flexural Modulus,21.5,GPa,3120 ksi,,longitudinal; ISO 178,combined_material_data_2.xlsx
MaterialData_140568.pdf,Envalior TEPEXÂ® dynalite 108-FGAL290(2)-FG290(x)/45% Filament Glass â€“ TPU Consolidated Composite Laminate,TPUR+ 45% Glass Fiber,Thermal Properties,Melting Point,190,Â°C,374 Â°F,,DSC 3146,combined_material_data_2.xlsx
MaterialData_140568.pdf,Envalior TEPEXÂ® dynalite 108-FGAL290(2)-FG290(x)/45% Filament Glass â€“ TPU Consolidated Composite Laminate,TPUR+ 45% Glass Fiber,Thermal Properties,"Maximum Service Temperature, Air",90,Â°C,194 Â°F,@Time 7.20e+7 sec @Time 20000 hour,Relative Temperature Index; IEC 216/1,combined_material_data_2.xlsx
MaterialData_140568.pdf,Envalior TEPEXÂ® dynalite 108-FGAL290(2)-FG290(x)/45% Filament Glass â€“ TPU Consolidated Composite Laminate,TPUR+ 45% Glass Fiber,Thermal Properties,Deflection Temperature at 1.8 MPa (264 psi),185,Â°C,365 Â°F,1.8 MPa (264 psi),ISO 75-1/2,combined_material_data_2.xlsx
MaterialData_140568.pdf,Envalior TEPEXÂ® dynalite 108-FGAL290(2)-FG290(x)/45% Filament Glass â€“ TPU Consolidated Composite Laminate,TPUR+ 45% Glass Fiber,Thermal Properties,"Minimum Service Temperature, Air",-30,Â°C,-22.0 Â°F,,,combined_material_data_2.xlsx
MaterialData_140568.pdf,Envalior TEPEXÂ® dynalite 108-FGAL290(2)-FG290(x)/45% Filament Glass â€“ TPU Consolidated Composite Laminate,TPUR+ 45% Glass Fiber,Processing Properties,Processing Temperature,210 - 230,Â°C,410 - 446 Â°F,,,combined_material_data_2.xlsx
MaterialData_140568.pdf,Envalior TEPEXÂ® dynalite 108-FGAL290(2)-FG290(x)/45% Filament Glass â€“ TPU Consolidated Composite Laminate,TPUR+ 45% Glass Fiber,Descriptive Properties,Reinforcement: Area weight,290,g/mÂ²,,,,combined_material_data_2.xlsx
MaterialData_140568.pdf,Envalior TEPEXÂ® dynalite 108-FGAL290(2)-FG290(x)/45% Filament Glass â€“ TPU Consolidated Composite Laminate,TPUR+ 45% Glass Fiber,Descriptive Properties,Reinforcement: Fabric,twill 2/2,,,,,combined_material_data_2.xlsx
MaterialData_140568.pdf,Envalior TEPEXÂ® dynalite 108-FGAL290(2)-FG290(x)/45% Filament Glass â€“ TPU Consolidated Composite Laminate,TPUR+ 45% Glass Fiber,Descriptive Properties,Reinforcement: Fibers,filament glass (outer fibers coated with aluminum),,,,,combined_material_data_2.xlsx
MaterialData_140568.pdf,Envalior TEPEXÂ® dynalite 108-FGAL290(2)-FG290(x)/45% Filament Glass â€“ TPU Consolidated Composite Laminate,TPUR+ 45% Glass Fiber,Descriptive Properties,Reinforcement: Weight Rate,0.5,%,,,longitudinal and transverse,combined_material_data_2.xlsx
MaterialData_140568.pdf,Envalior TEPEXÂ® dynalite 108-FGAL290(2)-FG290(x)/45% Filament Glass â€“ TPU Consolidated Composite Laminate,TPUR+ 45% Glass Fiber,Descriptive Properties,Reinforcement: Yarn,3x68,tex,,,longitudinal and transverse,combined_material_data_2.xlsx
MaterialData_140569.pdf,Envalior TEPEXÂ® dynalite 108-FG290(x)/45% Filament Glass â€“ TPU Consolidated Composite Laminate,TPUR+ 45% Glass Fiber,Physical Properties,Density,1.82,g/cc,0.0658 lb/inÂ³,,,combined_material_data_2.xlsx
MaterialData_140569.pdf,Envalior TEPEXÂ® dynalite 108-FG290(x)/45% Filament Glass â€“ TPU Consolidated Composite Laminate,TPUR+ 45% Glass Fiber,Physical Properties,Filler Content,45,%,0.45,,by volume,combined_material_data_2.xlsx
MaterialData_140569.pdf,Envalior TEPEXÂ® dynalite 108-FG290(x)/45% Filament Glass â€“ TPU Consolidated Composite Laminate,TPUR+ 45% Glass Fiber,Physical Properties,Thickness,250,microns,9.84 mil,,laminate layer thickness,combined_material_data_2.xlsx
MaterialData_140569.pdf,Envalior TEPEXÂ® dynalite 108-FG290(x)/45% Filament Glass â€“ TPU Consolidated Composite Laminate,TPUR+ 45% Glass Fiber,Mechanical Properties,Tensile Strength,405,MPa,58700 psi,transverse,ISO 527-4/5,combined_material_data_2.xlsx
MaterialData_140569.pdf,Envalior TEPEXÂ® dynalite 108-FG290(x)/45% Filament Glass â€“ TPU Consolidated Composite Laminate,TPUR+ 45% Glass Fiber,Mechanical Properties,Tensile Strength,430,MPa,62400 psi,longitudinal,ISO 527-4/5,combined_material_data_2.xlsx
MaterialData_140569.pdf,Envalior TEPEXÂ® dynalite 108-FG290(x)/45% Filament Glass â€“ TPU Consolidated Composite Laminate,TPUR+ 45% Glass Fiber,Mechanical Properties,Elongation at Break,2.9,%,0.029,longitudinal,ISO 527-4/5,combined_material_data_2.xlsx
MaterialData_140569.pdf,Envalior TEPEXÂ® dynalite 108-FG290(x)/45% Filament Glass â€“ TPU Consolidated Composite Laminate,TPUR+ 45% Glass Fiber,Mechanical Properties,Elongation at Break,2.9,%,0.029,transverse,ISO 527-4/5,combined_material_data_2.xlsx
MaterialData_140569.pdf,Envalior TEPEXÂ® dynalite 108-FG290(x)/45% Filament Glass â€“ TPU Consolidated Composite Laminate,TPUR+ 45% Glass Fiber,Mechanical Properties,Tensile Modulus,23.5,GPa,3410 ksi,transverse,ISO 527-4/5,combined_material_data_2.xlsx
MaterialData_140569.pdf,Envalior TEPEXÂ® dynalite 108-FG290(x)/45% Filament Glass â€“ TPU Consolidated Composite Laminate,TPUR+ 45% Glass Fiber,Mechanical Properties,Tensile Modulus,25,GPa,3630 ksi,longitudinal,ISO 527-4/5,combined_material_data_2.xlsx
MaterialData_140569.pdf,Envalior TEPEXÂ® dynalite 108-FG290(x)/45% Filament Glass â€“ TPU Consolidated Composite Laminate,TPUR+ 45% Glass Fiber,Mechanical Properties,Flexural Strength,550,MPa,79800 psi,transverse,ISO 178,combined_material_data_2.xlsx
MaterialData_140569.pdf,Envalior TEPEXÂ® dynalite 108-FG290(x)/45% Filament Glass â€“ TPU Consolidated Composite Laminate,TPUR+ 45% Glass Fiber,Mechanical Properties,Flexural Strength,585,MPa,84800 psi,longitudinal,ISO 178,combined_material_data_2.xlsx
MaterialData_140569.pdf,Envalior TEPEXÂ® dynalite 108-FG290(x)/45% Filament Glass â€“ TPU Consolidated Composite Laminate,TPUR+ 45% Glass Fiber,Mechanical Properties,Flexural Modulus,21,GPa,3050 ksi,transverse,ISO 178,combined_material_data_2.xlsx
MaterialData_140569.pdf,Envalior TEPEXÂ® dynalite 108-FG290(x)/45% Filament Glass â€“ TPU Consolidated Composite Laminate,TPUR+ 45% Glass Fiber,Mechanical Properties,Flexural Modulus,21.5,GPa,3120 ksi,longitudinal,ISO 178,combined_material_data_2.xlsx
MaterialData_140569.pdf,Envalior TEPEXÂ® dynalite 108-FG290(x)/45% Filament Glass â€“ TPU Consolidated Composite Laminate,TPUR+ 45% Glass Fiber,Thermal Properties,Melting Point,190,Â°C,374 Â°F,,DSC 3146,combined_material_data_2.xlsx
MaterialData_140569.pdf,Envalior TEPEXÂ® dynalite 108-FG290(x)/45% Filament Glass â€“ TPU Consolidated Composite Laminate,TPUR+ 45% Glass Fiber,Thermal Properties,"Maximum Service Temperature, Air",90,Â°C,194 Â°F,@Time 7.20e+7 sec @Time 20000 hour,Relative Temperature Index; IEC 216/1,combined_material_data_2.xlsx
MaterialData_140569.pdf,Envalior TEPEXÂ® dynalite 108-FG290(x)/45% Filament Glass â€“ TPU Consolidated Composite Laminate,TPUR+ 45% Glass Fiber,Thermal Properties,Deflection Temperature,185,Â°C,365 Â°F,1.8 MPa (264 psi),ISO 75-1/2,combined_material_data_2.xlsx
MaterialData_140569.pdf,Envalior TEPEXÂ® dynalite 108-FG290(x)/45% Filament Glass â€“ TPU Consolidated Composite Laminate,TPUR+ 45% Glass Fiber,Thermal Properties,"Minimum Service Temperature, Air",-30,Â°C,-22.0 Â°F,,,combined_material_data_2.xlsx
MaterialData_140569.pdf,Envalior TEPEXÂ® dynalite 108-FG290(x)/45% Filament Glass â€“ TPU Consolidated Composite Laminate,TPUR+ 45% Glass Fiber,Processing Properties,Processing Temperature,210 - 230,Â°C,410 - 446 Â°F,,,combined_material_data_2.xlsx
MaterialData_140569.pdf,Envalior TEPEXÂ® dynalite 108-FG290(x)/45% Filament Glass â€“ TPU Consolidated Composite Laminate,TPUR+ 45% Glass Fiber,Descriptive Properties,Area weight,290,g/mÂ²,,,,combined_material_data_2.xlsx
MaterialData_140569.pdf,Envalior TEPEXÂ® dynalite 108-FG290(x)/45% Filament Glass â€“ TPU Consolidated Composite Laminate,TPUR+ 45% Glass Fiber,Descriptive Properties,Fabric,twill 2/2,,,,,combined_material_data_2.xlsx
MaterialData_140569.pdf,Envalior TEPEXÂ® dynalite 108-FG290(x)/45% Filament Glass â€“ TPU Consolidated Composite Laminate,TPUR+ 45% Glass Fiber,Descriptive Properties,Fibers,filament glass,,,,,combined_material_data_2.xlsx
MaterialData_140569.pdf,Envalior TEPEXÂ® dynalite 108-FG290(x)/45% Filament Glass â€“ TPU Consolidated Composite Laminate,TPUR+ 45% Glass Fiber,Descriptive Properties,Weight Rate,50,%,,,longitudinal and transverse,combined_material_data_2.xlsx
MaterialData_140569.pdf,Envalior TEPEXÂ® dynalite 108-FG290(x)/45% Filament Glass â€“ TPU Consolidated Composite Laminate,TPUR+ 45% Glass Fiber,Descriptive Properties,Yarn,3x68,tex,,,longitudinal and transverse,combined_material_data_2.xlsx
MaterialData_140570.pdf,Envalior TEPEXÂ® dynalite 201-C200(x)/45% Carbon - PA6.6 Consolidated Composite Laminate,PA66+ 50% Carbon Fiber,Physical Properties,Density,1.43,g/cc,0.0517 lb/inÂ³,,,combined_material_data_2.xlsx
MaterialData_140570.pdf,Envalior TEPEXÂ® dynalite 201-C200(x)/45% Carbon - PA6.6 Consolidated Composite Laminate,PA66+ 50% Carbon Fiber,Physical Properties,Filler Content,45,%,0.45,,by volume,combined_material_data_2.xlsx
MaterialData_140570.pdf,Envalior TEPEXÂ® dynalite 201-C200(x)/45% Carbon - PA6.6 Consolidated Composite Laminate,PA66+ 50% Carbon Fiber,Physical Properties,Thickness,250,microns,9.84 mil,,laminate layer thickness,combined_material_data_2.xlsx
MaterialData_140570.pdf,Envalior TEPEXÂ® dynalite 201-C200(x)/45% Carbon - PA6.6 Consolidated Composite Laminate,PA66+ 50% Carbon Fiber,Mechanical Properties,Tensile Strength,725,MPa,105000 psi,,transverse; ISO 527-4/5,combined_material_data_2.xlsx
MaterialData_140570.pdf,Envalior TEPEXÂ® dynalite 201-C200(x)/45% Carbon - PA6.6 Consolidated Composite Laminate,PA66+ 50% Carbon Fiber,Mechanical Properties,Tensile Strength,785,MPa,114000 psi,,longitudinal; ISO 527-4/5,combined_material_data_2.xlsx
MaterialData_140570.pdf,Envalior TEPEXÂ® dynalite 201-C200(x)/45% Carbon - PA6.6 Consolidated Composite Laminate,PA66+ 50% Carbon Fiber,Mechanical Properties,Elongation at Break,2.1,%,0.021,,longitudinal; ISO 527-4/5,combined_material_data_2.xlsx
MaterialData_140570.pdf,Envalior TEPEXÂ® dynalite 201-C200(x)/45% Carbon - PA6.6 Consolidated Composite Laminate,PA66+ 50% Carbon Fiber,Mechanical Properties,Elongation at Break,2.1,%,0.021,,transverse; ISO 527-4/5,combined_material_data_2.xlsx
MaterialData_140570.pdf,Envalior TEPEXÂ® dynalite 201-C200(x)/45% Carbon - PA6.6 Consolidated Composite Laminate,PA66+ 50% Carbon Fiber,Mechanical Properties,Tensile Modulus,51,GPa,7400 ksi,,transverse; ISO 527-4/5,combined_material_data_2.xlsx
MaterialData_140570.pdf,Envalior TEPEXÂ® dynalite 201-C200(x)/45% Carbon - PA6.6 Consolidated Composite Laminate,PA66+ 50% Carbon Fiber,Mechanical Properties,Tensile Modulus,53,GPa,7690 ksi,,longitudinal; ISO 527-4/5,combined_material_data_2.xlsx
MaterialData_140570.pdf,Envalior TEPEXÂ® dynalite 201-C200(x)/45% Carbon - PA6.6 Consolidated Composite Laminate,PA66+ 50% Carbon Fiber,Mechanical Properties,Flexural Strength,730,MPa,106000 psi,,transverse; ISO 178,combined_material_data_2.xlsx
MaterialData_140570.pdf,Envalior TEPEXÂ® dynalite 201-C200(x)/45% Carbon - PA6.6 Consolidated Composite Laminate,PA66+ 50% Carbon Fiber,Mechanical Properties,Flexural Strength,760,MPa,110000 psi,,longitudinal; ISO 178,combined_material_data_2.xlsx
MaterialData_140570.pdf,Envalior TEPEXÂ® dynalite 201-C200(x)/45% Carbon - PA6.6 Consolidated Composite Laminate,PA66+ 50% Carbon Fiber,Mechanical Properties,Flexural Modulus,44.1,GPa,6400 ksi,,transverse; ISO 178,combined_material_data_2.xlsx
MaterialData_140570.pdf,Envalior TEPEXÂ® dynalite 201-C200(x)/45% Carbon - PA6.6 Consolidated Composite Laminate,PA66+ 50% Carbon Fiber,Mechanical Properties,Flexural Modulus,45.5,GPa,6600 ksi,,longitudinal; ISO 178,combined_material_data_2.xlsx
MaterialData_140570.pdf,Envalior TEPEXÂ® dynalite 201-C200(x)/45% Carbon - PA6.6 Consolidated Composite Laminate,PA66+ 50% Carbon Fiber,Mechanical Properties,Poissons Ratio,0.07,,0.07,,longitudinal; ISO 527-4/5,combined_material_data_2.xlsx
MaterialData_140570.pdf,Envalior TEPEXÂ® dynalite 201-C200(x)/45% Carbon - PA6.6 Consolidated Composite Laminate,PA66+ 50% Carbon Fiber,Mechanical Properties,Poissons Ratio,0.07,,0.07,,transverse; ISO 527-4/5,combined_material_data_2.xlsx
MaterialData_140570.pdf,Envalior TEPEXÂ® dynalite 201-C200(x)/45% Carbon - PA6.6 Consolidated Composite Laminate,PA66+ 50% Carbon Fiber,Mechanical Properties,Charpy Impact Unnotched,11,J/cmÂ²,52.3 ft-lb/inÂ²,@Temperature 23.0 Â°C @Temperature 73.4 Â°F,longitudinal; ISO 179/1eU,combined_material_data_2.xlsx
MaterialData_140570.pdf,Envalior TEPEXÂ® dynalite 201-C200(x)/45% Carbon - PA6.6 Consolidated Composite Laminate,PA66+ 50% Carbon Fiber,Mechanical Properties,Charpy Impact Unnotched,15,J/cmÂ²,71.4 ft-lb/inÂ²,@Temperature -30.0 Â°C @Temperature -22.0 Â°F,longitudinal; ISO 179/1eU,combined_material_data_2.xlsx
MaterialData_140570.pdf,Envalior TEPEXÂ® dynalite 201-C200(x)/45% Carbon - PA6.6 Consolidated Composite Laminate,PA66+ 50% Carbon Fiber,Thermal Properties,Melting Point,260,Â°C,500 Â°F,,DSC 3146,combined_material_data_2.xlsx
MaterialData_140570.pdf,Envalior TEPEXÂ® dynalite 201-C200(x)/45% Carbon - PA6.6 Consolidated Composite Laminate,PA66+ 50% Carbon Fiber,Thermal Properties,"Maximum Service Temperature, Air",130,Â°C,266 Â°F,@Time 7.20e+7 sec @Time 20000 hour,Relative Temperature Index; IEC 216/1,combined_material_data_2.xlsx
MaterialData_140570.pdf,Envalior TEPEXÂ® dynalite 201-C200(x)/45% Carbon - PA6.6 Consolidated Composite Laminate,PA66+ 50% Carbon Fiber,Thermal Properties,Deflection Temperature at 1.8 MPa (264 psi),255,Â°C,491 Â°F,,ISO 75-1/2,combined_material_data_2.xlsx
MaterialData_140570.pdf,Envalior TEPEXÂ® dynalite 201-C200(x)/45% Carbon - PA6.6 Consolidated Composite Laminate,PA66+ 50% Carbon Fiber,Thermal Properties,"Minimum Service Temperature, Air",-30,Â°C,-22.0 Â°F,,,combined_material_data_2.xlsx
MaterialData_140570.pdf,Envalior TEPEXÂ® dynalite 201-C200(x)/45% Carbon - PA6.6 Consolidated Composite Laminate,PA66+ 50% Carbon Fiber,Thermal Properties,"Glass Transition Temp, Tg",70,Â°C,158 Â°F,,DSC 3146,combined_material_data_2.xlsx
MaterialData_140570.pdf,Envalior TEPEXÂ® dynalite 201-C200(x)/45% Carbon - PA6.6 Consolidated Composite Laminate,PA66+ 50% Carbon Fiber,Processing Properties,Processing Temperature,280 - 300,Â°C,536 - 572 Â°F,,,combined_material_data_2.xlsx
MaterialData_140570.pdf,Envalior TEPEXÂ® dynalite 201-C200(x)/45% Carbon - PA6.6 Consolidated Composite Laminate,PA66+ 50% Carbon Fiber,Descriptive Properties,Reinforcement Area weight,200,g/mÂ²,,,,combined_material_data_2.xlsx
MaterialData_140570.pdf,Envalior TEPEXÂ® dynalite 201-C200(x)/45% Carbon - PA6.6 Consolidated Composite Laminate,PA66+ 50% Carbon Fiber,Descriptive Properties,Reinforcement Fabric,twill 2/2,,,,,combined_material_data_2.xlsx
MaterialData_140570.pdf,Envalior TEPEXÂ® dynalite 201-C200(x)/45% Carbon - PA6.6 Consolidated Composite Laminate,PA66+ 50% Carbon Fiber,Descriptive Properties,Reinforcement Fibers,carbon,,,,,combined_material_data_2.xlsx
MaterialData_140570.pdf,Envalior TEPEXÂ® dynalite 201-C200(x)/45% Carbon - PA6.6 Consolidated Composite Laminate,PA66+ 50% Carbon Fiber,Descriptive Properties,Reinforcement Weight Rate,50,%,,,longitudinal and transverse,combined_material_data_2.xlsx
MaterialData_140570.pdf,Envalior TEPEXÂ® dynalite 201-C200(x)/45% Carbon - PA6.6 Consolidated Composite Laminate,PA66+ 50% Carbon Fiber,Descriptive Properties,Reinforcement Yarn,3000,tex,,,longitudinal and transverse,combined_material_data_2.xlsx
MaterialData_140571.pdf,Envalior TEPEXÂ® dynalite 208-C200(x)/45% Carbon - TPU Consolidated Composite Laminate,TPUR+ 45% Carbon Fiber,Physical Properties,Density,1.47,g/cc,0.0531 lb/inÂ³,,,combined_material_data_2.xlsx
MaterialData_140571.pdf,Envalior TEPEXÂ® dynalite 208-C200(x)/45% Carbon - TPU Consolidated Composite Laminate,TPUR+ 45% Carbon Fiber,Physical Properties,Filler Content,45,%,0.45,,by volume,combined_material_data_2.xlsx
MaterialData_140571.pdf,Envalior TEPEXÂ® dynalite 208-C200(x)/45% Carbon - TPU Consolidated Composite Laminate,TPUR+ 45% Carbon Fiber,Physical Properties,Thickness,250,microns,9.84 mil,,laminate layer thickness,combined_material_data_2.xlsx
MaterialData_140571.pdf,Envalior TEPEXÂ® dynalite 208-C200(x)/45% Carbon - TPU Consolidated Composite Laminate,TPUR+ 45% Carbon Fiber,Mechanical Properties,Tensile Strength,705,MPa,102000 psi,transverse,ISO 527-4/5,combined_material_data_2.xlsx
MaterialData_140571.pdf,Envalior TEPEXÂ® dynalite 208-C200(x)/45% Carbon - TPU Consolidated Composite Laminate,TPUR+ 45% Carbon Fiber,Mechanical Properties,Tensile Strength,710,MPa,103000 psi,longitudinal,ISO 527-4/5,combined_material_data_2.xlsx
MaterialData_140571.pdf,Envalior TEPEXÂ® dynalite 208-C200(x)/45% Carbon - TPU Consolidated Composite Laminate,TPUR+ 45% Carbon Fiber,Mechanical Properties,Elongation at Break,1.5,%,0.015,longitudinal,ISO 527-4/5,combined_material_data_2.xlsx
MaterialData_140571.pdf,Envalior TEPEXÂ® dynalite 208-C200(x)/45% Carbon - TPU Consolidated Composite Laminate,TPUR+ 45% Carbon Fiber,Mechanical Properties,Elongation at Break,1.5,%,0.015,transverse,ISO 527-4/5,combined_material_data_2.xlsx
MaterialData_140571.pdf,Envalior TEPEXÂ® dynalite 208-C200(x)/45% Carbon - TPU Consolidated Composite Laminate,TPUR+ 45% Carbon Fiber,Mechanical Properties,Tensile Modulus,48,GPa,6960 ksi,transverse,ISO 527-4/5,combined_material_data_2.xlsx
MaterialData_140571.pdf,Envalior TEPEXÂ® dynalite 208-C200(x)/45% Carbon - TPU Consolidated Composite Laminate,TPUR+ 45% Carbon Fiber,Mechanical Properties,Tensile Modulus,48.5,GPa,7030 ksi,longitudinal,ISO 527-4/5,combined_material_data_2.xlsx
MaterialData_140571.pdf,Envalior TEPEXÂ® dynalite 208-C200(x)/45% Carbon - TPU Consolidated Composite Laminate,TPUR+ 45% Carbon Fiber,Mechanical Properties,Flexural Strength,735,MPa,107000 psi,transverse,ISO 178,combined_material_data_2.xlsx
MaterialData_140571.pdf,Envalior TEPEXÂ® dynalite 208-C200(x)/45% Carbon - TPU Consolidated Composite Laminate,TPUR+ 45% Carbon Fiber,Mechanical Properties,Flexural Strength,745,MPa,108000 psi,longitudinal,ISO 178,combined_material_data_2.xlsx
MaterialData_140571.pdf,Envalior TEPEXÂ® dynalite 208-C200(x)/45% Carbon - TPU Consolidated Composite Laminate,TPUR+ 45% Carbon Fiber,Mechanical Properties,Flexural Modulus,41.5,GPa,6020 ksi,transverse,ISO 178,combined_material_data_2.xlsx
MaterialData_140571.pdf,Envalior TEPEXÂ® dynalite 208-C200(x)/45% Carbon - TPU Consolidated Composite Laminate,TPUR+ 45% Carbon Fiber,Mechanical Properties,Flexural Modulus,42.5,GPa,6160 ksi,longitudinal,ISO 178,combined_material_data_2.xlsx
MaterialData_140571.pdf,Envalior TEPEXÂ® dynalite 208-C200(x)/45% Carbon - TPU Consolidated Composite Laminate,TPUR+ 45% Carbon Fiber,Thermal Properties,Melting Point,190,Â°C,374 Â°F,,DSC 3146,combined_material_data_2.xlsx
MaterialData_140571.pdf,Envalior TEPEXÂ® dynalite 208-C200(x)/45% Carbon - TPU Consolidated Composite Laminate,TPUR+ 45% Carbon Fiber,Thermal Properties,"Maximum Service Temperature, Air",90,Â°C,194 Â°F,@Time 7.20e+7 sec,Relative Temperature Index; IEC 216/1,combined_material_data_2.xlsx
MaterialData_140571.pdf,Envalior TEPEXÂ® dynalite 208-C200(x)/45% Carbon - TPU Consolidated Composite Laminate,TPUR+ 45% Carbon Fiber,Thermal Properties,"Maximum Service Temperature, Air",90,Â°C,194 Â°F,@Time 20000 hour,Relative Temperature Index; IEC 216/1,combined_material_data_2.xlsx
MaterialData_140571.pdf,Envalior TEPEXÂ® dynalite 208-C200(x)/45% Carbon - TPU Consolidated Composite Laminate,TPUR+ 45% Carbon Fiber,Thermal Properties,Deflection Temperature at 1.8 MPa (264 psi),185,Â°C,365 Â°F,1.8 MPa (264 psi),ISO 75-1/2,combined_material_data_2.xlsx
MaterialData_140571.pdf,Envalior TEPEXÂ® dynalite 208-C200(x)/45% Carbon - TPU Consolidated Composite Laminate,TPUR+ 45% Carbon Fiber,Thermal Properties,"Minimum Service Temperature, Air",-30,Â°C,-22.0 Â°F,,,combined_material_data_2.xlsx
MaterialData_140571.pdf,Envalior TEPEXÂ® dynalite 208-C200(x)/45% Carbon - TPU Consolidated Composite Laminate,TPUR+ 45% Carbon Fiber,Processing Properties,Processing Temperature,210 - 230,Â°C,410 - 446 Â°F,,,combined_material_data_2.xlsx
MaterialData_140571.pdf,Envalior TEPEXÂ® dynalite 208-C200(x)/45% Carbon - TPU Consolidated Composite Laminate,TPUR+ 45% Carbon Fiber,Descriptive Properties,Reinforcement Area weight,200,g/mÂ²,,,Reinforcement property,combined_material_data_2.xlsx
