Repository: AIM-for-Composites/InDesDatabaseTool

# AIM Composites Materials Database

Tooling for an autonomous materials-database pipeline: discover materials
literature/datasheets on the web, extract structured property data from the
PDFs with an LLM, validate and ground it, and mirror it into a queryable
database. Built for the ME8930 course project.

## Pipeline

```
 pdf_crawler.py / matweb_discovery.py     1. discover + download source PDFs
            │
            ▼
 extraction.py  (Gemini structured output)  2. PDF text → typed materials + properties
            │   • grounds every value in the PDF text
            │   • unit-normalizes (pint) → value_si / unit_canonical
            ├──────────────────────────────┐

File: data/Polymers_material_data.csv (part 4 of 8)
material_abbreviation,material_name,section,property_name,value,english,comments,unit,test_condition,source_file
PMMA,"Acrylic, General Purpose, Molded",Electrical Properties,Comparative Tracking Index,600,600 V,Average value: 600 V Grade Count:16,V,,Polymers_material_data.csv
PMMA,"Acrylic, General Purpose, Molded",Thermal Properties,"CTE, linear",30.0 - 150,16.7 - 83.3 µin/in-°F,Average value: 70.7 µm/m-°C Grade Count:180,µm/m-°C,,Polymers_material_data.csv
PMMA,"Acrylic, General Purpose, Molded",Thermal Properties,"CTE, linear",72.0 - 149.4,40.0 - 83.00 µin/in-°F,Average value: 94.9 µm/m-°C Grade Count:26,µm/m-°C,@Temperature -17.8 - 156 °C,Polymers_material_data.csv
PMMA,"Acrylic, General Purpose, Molded",Thermal Properties,Specific Heat Capacity,1.46 - 1.50,0.349 - 0.359 BTU/lb-°F,Average value: 1.49 J/g-°C Grade Count:10,J/g-°C,,Polymers_material_data.csv
PMMA,"Acrylic, General Purpose, Molded",Thermal Properties,Thermal Conductivity,0.187 - 0.216,1.30 - 1.50 BTU-in/hr-ft²-°F,Average value: 0.199 W/m-K Grade Count:17,W/m-K,,Polymers_material_data.csv
PMMA,"Acrylic, General Purpose, Molded",Thermal Properties,"Maximum Service Temperature, Air",50.0 - 100,122 - 212 °F,Average value: 86.8 °C Grade Count:89,°C,,Polymers_material_data.csv
PMMA,"Acrylic, General Purpose, Molded",Thermal Properties,Deflection Temperature at 0.46 MPa (66 psi),73.0 - 109,163 - 228 °F,Average value: 97.2 °C Grade Count:65,°C,0.46 MPa (66 psi),Polymers_material_data.csv
PMMA,"Acrylic, General Purpose, Molded",Thermal Properties,Deflection Temperature at 1.8 MPa (264 psi),51.7 - 106,125 - 223 °F,Average value: 89.3 °C Grade Count:230,°C,1.8 MPa (264 psi),Polymers_material_data.csv
PMMA,"Acrylic, General Purpose, Molded",Thermal Properties,Vicat Softening Point,58.3 - 119,137 - 246 °F,Average value: 101 °C Grade Count:273,°C,,Polymers_material_data.csv
PMMA,"Acrylic, General Purpose, Molded",Thermal Properties,Heat Distortion Temperature,85.0 - 105,185 - 221 °F,Average value: 96.4 °C Grade Count:7,°C,,Polymers_material_data.csv
PMMA,"Acrylic, General Purpose, Molded",Thermal Properties,"Glass Transition Temp, Tg",102 - 122,216 - 252 °F,Average value: 110 °C Grade Count:22,°C,,Polymers_material_data.csv
PMMA,"Acrylic, General Purpose, Molded",Thermal Properties,"Flammability, UL94",HB,HB,Grade Count:166,,,Polymers_material_data.csv
PMMA,"Acrylic, General Purpose, Molded",Thermal Properties,Oxygen Index,18.0,18.0 %,Average value: 18.0 % Grade Count:7,%,,Polymers_material_data.csv
PMMA,"Acrylic, General Purpose, Molded",Thermal Properties,Glow Wire Test,650 - 700,1200 - 1290 °F,Average value: 662 °C Grade Count:30,°C,,Polymers_material_data.csv
PMMA,"Acrylic, General Purpose, Molded",Optical Properties,Refractive Index,1.49 - 1.52,1.49 - 1.52,Average value: 1.49 Grade Count:127,,,Polymers_material_data.csv
PMMA,"Acrylic, General Purpose, Molded",Optical Properties,Haze,0.300 - 100,0.300 - 100 %,Average value: 8.77 % Grade Count:171,%,,Polymers_material_data.csv
PMMA,"Acrylic, General Purpose, Molded",Optical Properties,Yellow Index,-7.50 - 6.50,-7.50 - 6.50 %,Average value: 0.758 % Grade Count:25,%,,Polymers_material_data.csv
PMMA,"Acrylic, General Purpose, Molded",Optical Properties,"Transmission, Visible",40.0 - 93.0,40.0 - 93.0 %,Average value: 90.3 % Grade Count:240,%,,Polymers_material_data.csv
PMMA,"Acrylic, General Purpose, Molded",Optical Properties,UV Transmittance,0.190 - 92.0,0.190 - 92.0 %,Average value: 77.4 % Grade Count:23,%,,Polymers_material_data.csv
PMMA,"Acrylic, General Purpose, Molded",Processing Properties,Processing Temperature,177 - 265,350 - 509 °F,Average value: 237 °C Grade Count:35,°C,,Polymers_material_data.csv
PMMA,"Acrylic, General Purpose, Molded",Processing Properties,Nozzle Temperature,193 - 260,380 - 500 °F,Average value: 228 °C Grade Count:8,°C,,Polymers_material_data.csv
PMMA,"Acrylic, General Purpose, Molded",Processing Properties,Adapter Temperature,230 - 240,446 - 464 °F,Average value: 235 °C Grade Count:4,°C,,Polymers_material_data.csv
PMMA,"Acrylic, General Purpose, Molded",Processing Properties,Die Temperature,220 - 260,428 - 500 °F,Average value: 240 °C Grade Count:14,°C,,Polymers_material_data.csv
PMMA,"Acrylic, General Purpose, Molded",Processing Properties,Melt Temperature,150 - 260,302 - 500 °F,Average value: 227 °C Grade Count:56,°C,,Polymers_material_data.csv
PMMA,"Acrylic, General Purpose, Molded",Processing Properties,Mold Temperature,30.0 - 107,86.0 - 225 °F,Average value: 63.3 °C Grade Count:54,°C,,Polymers_material_data.csv
PMMA,"Acrylic, General Purpose, Molded",Processing Properties,Roll Temperature,80.0 - 100,176 - 212 °F,Average value: 90.0 °C Grade Count:4,°C,,Polymers_material_data.csv
PMMA,"Acrylic, General Purpose, Molded",Processing Properties,Drying Temperature,60.0 - 109,140 - 228 °F,Average value: 83.7 °C Grade Count:63,°C,,Polymers_material_data.csv
PMMA,"Acrylic, General Purpose, Molded",Processing Properties,Injection Pressure,58.8 - 147,8530 - 21300 psi,Average value: 104 MPa Grade Count:15,MPa,,Polymers_material_data.csv
PMMA,"Acrylic, General Purpose, Molded",Processing Properties,Annealing Temperature,60.0 - 90.0,140 - 194 °F,Average value: 77.1 °C Grade Count:7,°C,,Polymers_material_data.csv
PEEK,"Polyetheretherketone, Unreinforced",Physical Properties,Density,1.26 - 1.72 g/cc,0.0454 - 0.0621 lb/in³,Average value: 1.34 g/cc Grade Count:212,g/cc,,Polymers_material_data.csv
PEEK,"Polyetheretherketone, Unreinforced",Physical Properties,Filler Content,0.000 %,0.000 %,Average value: 0.000% Grade Count:4,%,,Polymers_material_data.csv
PEEK,"Polyetheretherketone, Unreinforced",Physical Properties,Water Absorption,0.0200 - 0.500 %,0.0200 - 0.500 %,Average value: 0.249% Grade Count:61,%,,Polymers_material_data.csv
PEEK,"Polyetheretherketone, Unreinforced",Physical Properties,Moisture Absorption at Equilibrium,0.0200 - 0.500 %,0.0200 - 0.500 %,Average value: 0.230% Grade Count:37,%,,Polymers_material_data.csv
PEEK,"Polyetheretherketone, Unreinforced",Physical Properties,Water Absorption at Saturation,0.0700 - 1.65 %,0.0700 - 1.65 %,Average value: 0.451% Grade Count:36,%,,Polymers_material_data.csv
PEEK,"Polyetheretherketone, Unreinforced",Physical Properties,Water Absorption (Alternate Range),0.550 - 0.560 %,0.550 - 0.560 %,Average value: 0.551% Grade Count:9,%,,Polymers_material_data.csv
PEEK,"Polyetheretherketone, Unreinforced",Physical Properties,Particle Size,10.0 - 550 µm,10.0 - 550 µm,Average value: 200 µm Grade Count:12,µm,@Temperature 100 - 100 °C (212 - 212 °F),Polymers_material_data.csv
PEEK,"Polyetheretherketone, Unreinforced",Physical Properties,Viscosity,90000 - 500000 cP,90000 - 500000 cP,Average value: 250000 cP Grade Count:13,cP,@Temperature 400 - 400 °C (752 - 752 °F),Polymers_material_data.csv
PEEK,"Polyetheretherketone, Unreinforced",Physical Properties,Viscosity,1120 - 1120 cP,1120 - 1120 cP,Average value: 250000 cP Grade Count:1,cP,@Temperature 380 - 380 °C (716 - 716 °F),Polymers_material_data.csv
PEEK,"Polyetheretherketone, Unreinforced",Physical Properties,Viscosity,1120 - 1120 cP,1120 - 1120 cP,Average value: 250000 cP Grade Count:1,cP,@Frequency 100 - 100 Hz,Polymers_material_data.csv
PEEK,"Polyetheretherketone, Unreinforced",Physical Properties,Linear Mold Shrinkage,0.00100 - 0.0200 cm/cm,0.00100 - 0.0200 in/in,Average value: 0.0105 cm/cm Grade Count:70,cm/cm,,Polymers_material_data.csv
PEEK,"Polyetheretherketone, Unreinforced",Physical Properties,"Linear Mold Shrinkage, Transverse",0.00110 - 0.0200 cm/cm,0.00110 - 0.0200 in/in,Average value: 0.0102 cm/cm Grade Count:44,cm/cm,,Polymers_material_data.csv
PEEK,"Polyetheretherketone, Unreinforced",Physical Properties,Melt Flow,0.260 - 182 g/10 min,0.260 - 182 g/10 min,Average value: 29.1 g/10 min Grade Count:89,g/10 min,,Polymers_material_data.csv
PEEK,"Polyetheretherketone, Unreinforced",Physical Properties,Spiral Flow,11.0 - 70.0 cm,4.33 - 27.6 in,Average value: 28.0 cm Grade Count:7,cm,,Polymers_material_data.csv
PEEK,"Polyetheretherketone, Unreinforced",Physical Properties,Spiral Flow,12.5 - 63.0 cm,4.92 - 24.8 in,Average value: 29.5 cm Grade Count:2,cm,@Temperature 375 - 395 °C (707 - 743 °F),Polymers_material_data.csv
PEEK,"Polyetheretherketone, Unreinforced",Physical Properties,Spiral Flow,12.5 - 63.0 cm,4.92 - 24.8 in,Average value: 29.5 cm Grade Count:2,cm,@Thickness 1.00 - 3.00 mm (0.0394 - 0.118 in),Polymers_material_data.csv
PEEK,"Polyetheretherketone, Unreinforced",Physical Properties,Ash,3.60 - 25.4 %,3.60 - 25.4 %,Average value: 19.1% Grade Count:6,%,,Polymers_material_data.csv
PEEK,"Polyetheretherketone, Unreinforced",Mechanical Properties,"Hardness, Rockwell M",85.0 - 109,85.0 - 109,Average value: 101 Grade Count:29,,,Polymers_material_data.csv
PEEK,"Polyetheretherketone, Unreinforced",Mechanical Properties,"Hardness, Rockwell R",105 - 126,105 - 126,Average value: 121 Grade Count:6,,,Polymers_material_data.csv
PEEK,"Polyetheretherketone, Unreinforced",Mechanical Properties,"Hardness, Shore D",62.0 - 94.0,62.0 - 94.0,Average value: 85.8 Grade Count:58,,,Polymers_material_data.csv
PEEK,"Polyetheretherketone, Unreinforced",Mechanical Properties,Ball Indentation Hardness,90.0 - 250 MPa,13100 - 36300 psi,Average value: 207 MPa Grade Count:6,MPa,,Polymers_material_data.csv
PEEK,"Polyetheretherketone, Unreinforced",Mechanical Properties,"Tensile Strength, Ultimate",48.0 - 265 MPa,6960 - 38400 psi,Average value: 98.9 MPa Grade Count:136,MPa,,Polymers_material_data.csv
PEEK,"Polyetheretherketone, Unreinforced",Mechanical Properties,"Tensile Strength, Ultimate",25.0 - 80.0 MPa,3630 - 11600 psi,Average value: 55.0 MPa Grade Count:2,MPa,@Temperature 60.0 - 150 °C (140 - 302 °F),Polymers_material_data.csv
PEEK,"Polyetheretherketone, Unreinforced",Mechanical Properties,"Tensile Strength, Yield",11.0 - 125 MPa,1600 - 18200 psi,Average value: 97.1 MPa Grade Count:107,MPa,,Polymers_material_data.csv
PEEK,"Polyetheretherketone, Unreinforced",Mechanical Properties,Elongation at Break,1.70 - 110 %,1.70 - 110 %,Average value: 25.8% Grade Count:189,%,,Polymers_material_data.csv
PEEK,"Polyetheretherketone, Unreinforced",Mechanical Properties,Elongation at Break,30.0 - 45.0 %,30.0 - 45.0 %,Average value: 35.0% Grade Count:2,%,@Temperature 60.0 - 150 °C (140 - 302 °F),Polymers_material_data.csv
PEEK,"Polyetheretherketone, Unreinforced",Mechanical Properties,Elongation at Yield,3.60 - 45.0 %,3.60 - 45.0 %,Average value: 6.39% Grade Count:78,%,,Polymers_material_data.csv
PEEK,"Polyetheretherketone, Unreinforced",Mechanical Properties,Elongation at Yield,5.00 - 8.00 %,5.00 - 8.00 %,Average value: 6.00% Grade Count:2,%,@Temperature 60.0 - 150 °C (140 - 302 °F),Polymers_material_data.csv
PEEK,"Polyetheretherketone, Unreinforced",Mechanical Properties,Modulus of Elasticity,2.14 - 8.27 GPa,310 - 1200 ksi,Average value: 3.88 GPa Grade Count:181,GPa,,Polymers_material_data.csv
PEEK,"Polyetheretherketone, Unreinforced",Mechanical Properties,Modulus of Elasticity,3.00 - 3.70 GPa,435 - 537 ksi,Average value: 3.44 GPa Grade Count:2,GPa,@Temperature 60.0 - 150 °C (140 - 302 °F),Polymers_material_data.csv
PEEK,"Polyetheretherketone, Unreinforced",Mechanical Properties,Flexural Yield Strength,86.2 - 380 MPa,12500 - 55100 psi,Average value: 156 MPa Grade Count:108,MPa,,Polymers_material_data.csv
PEEK,"Polyetheretherketone, Unreinforced",Mechanical Properties,Flexural Yield Strength,9.00 - 90.0 MPa,1310 - 13100 psi,Average value: 44.9 MPa Grade Count:9,MPa,@Temperature 125 - 275 °C (257 - 527 °F),Polymers_material_data.csv
PEEK,"Polyetheretherketone, Unreinforced",Mechanical Properties,Flexural Modulus,2.12 - 24.0 GPa,307 - 3480 ksi,Average value: 4.37 GPa Grade Count:111,GPa,,Polymers_material_data.csv
PEEK,"Polyetheretherketone, Unreinforced",Mechanical Properties,Flexural Modulus,0.20312 - 0.20312 GPa,29.460 - 29.460 ksi,Average value: 0.203 GPa Grade Count:1,GPa,@Temperature 204 - 204 °C (400 - 400 °F),Polymers_material_data.csv
PEEK,"Polyetheretherketone, Unreinforced",Mechanical Properties,Flexural Strain at Break,3.00 - 7.00 %,3.00 - 7.00 %,Average value: 5.55% Grade Count:20,%,,Polymers_material_data.csv
PEEK,"Polyetheretherketone, Unreinforced",Mechanical Properties,Compressive Yield Strength,12.0 - 300 MPa,1740 - 43500 psi,Average value: 94.1 MPa Grade Count:40,MPa,,Polymers_material_data.csv
PEEK,"Polyetheretherketone, Unreinforced",Mechanical Properties,Compressive Yield Strength,65.0 - 80.0 MPa,9430 - 11600 psi,Average value: 71.9 MPa Grade Count:8,MPa,@Temperature 120 - 120 °C (248 - 248 °F),Polymers_material_data.csv
PEEK,"Polyetheretherketone, Unreinforced",Mechanical Properties,Compressive Modulus,2.48 - 4.25 GPa,360 - 617 ksi,Average value: 3.34 GPa Grade Count:12,GPa,,Polymers_material_data.csv
PEEK,"Polyetheretherketone, Unreinforced",Mechanical Properties,Shear Strength,55.0 - 90.0 MPa,7980 - 13100 psi,Average value: 66.0 MPa Grade Count:9,MPa,,Polymers_material_data.csv
PEEK,"Polyetheretherketone, Unreinforced",Mechanical Properties,Shear Strength,14.3411 - 68.2581 MPa,2080.00 - 9900.02 psi,Average value: 43.8 MPa Grade Count:1,MPa,@Temperature 65.6 - 288 °C (150 - 550 °F),Polymers_material_data.csv
PEEK,"Polyetheretherketone, Unreinforced",Mechanical Properties,"Izod Impact, Notched",0.310 - 11.4 J/cm,0.580 - 21.4 ft-lb/in,Average value: 0.997 J/cm Grade Count:26,J/cm,,Polymers_material_data.csv
PEEK,"Polyetheretherketone, Unreinforced",Mechanical Properties,"Izod Impact, Unnotched",13.3 - 25.6 J/cm,25.0 - 48.0 ft-lb/in,Average value: 20.1 J/cm Grade Count:3,J/cm,,Polymers_material_data.csv
PEEK,"Polyetheretherketone, Unreinforced",Mechanical Properties,"Izod Impact, Notched (ISO)",0.450 - 10.5 kJ/m²,0.214 - 5.00 ft-lb/in²,Average value: 5.65 kJ/m² Grade Count:40,kJ/m²,,Polymers_material_data.csv
PEEK,"Polyetheretherketone, Unreinforced",Mechanical Properties,"Izod Impact, Unnotched (ISO)",5.50 kJ/m² - NB,2.62 ft-lb/in² - NB,Average value: 5.50 kJ/m² Grade Count:24,kJ/m²,,Polymers_material_data.csv
PEEK,"Polyetheretherketone, Unreinforced",Mechanical Properties,Charpy Impact Unnotched,2.50 J/cm² - NB,11.9 ft-lb/in² - NB,Average value: 8.47 J/cm² Grade Count:89,J/cm²,,Polymers_material_data.csv
PEEK,"Polyetheretherketone, Unreinforced",Mechanical Properties,Charpy Impact Unnotched,0.000 J/cm² - NB,0.000 ft-lb/in² - NB,Average value: 10.3 J/cm² Grade Count:39,J/cm²,@Temperature -40.0 - 30.0 °C (-40.0 - -22.0 °F),Polymers_material_data.csv
PEEK,"Polyetheretherketone, Unreinforced",Mechanical Properties,"Charpy Impact, Notched",0.100 - 8.00 J/cm²,0.476 - 38.1 ft-lb/in²,Average value: 0.719 J/cm² Grade Count:98,J/cm²,,Polymers_material_data.csv
PEEK,"Polyetheretherketone, Unreinforced",Mechanical Properties,"Charpy Impact, Notched",0.500 - 0.910 J/cm²,2.38 - 4.33 ft-lb/in²,Average value: 0.644 J/cm² Grade Count:37,J/cm²,@Temperature -40.0 - 30.0 °C (-40.0 - -22.0 °F),Polymers_material_data.csv
PEEK,"Polyetheretherketone, Unreinforced",Mechanical Properties,Coefficient of Friction,0.150 - 0.400,0.150 - 0.400,Average value: 0.264 Grade Count:13,,,Polymers_material_data.csv
PEEK,"Polyetheretherketone, Unreinforced",Mechanical Properties,"Coefficient of Friction, Static",0.200 - 0.320,0.200 - 0.320,Average value: 0.240 Grade Count:6,,,Polymers_material_data.csv
PEEK,"Polyetheretherketone, Unreinforced",Mechanical Properties,K (wear) Factor,2.00 - 403 x 10⁻⁸ mm³/N-M,0.993 - 200 x 10⁻¹⁰ in³-min/ft-lb-hr,Average value: 210 x 10⁻⁸ mm³/N-M Grade Count:8,mm³/N-M,,Polymers_material_data.csv
PEEK,"Polyetheretherketone, Unreinforced",Mechanical Properties,Limiting Pressure Velocity,2.42 MPa-m/sec,69000 psi-ft/min,Average value: 2.42 MPa-m/sec Grade Count:4,MPa-m/sec,,Polymers_material_data.csv
PEEK,"Polyetheretherketone, Unreinforced",Electrical Properties,Electrical Resistivity,15000 - 4.90e+16 ohm-cm,15000 - 4.90e+16 ohm-cm,Average value: 1.17e+16 ohm-cm Grade Count:85,ohm-cm,,Polymers_material_data.csv
PEEK,"Polyetheretherketone, Unreinforced",Electrical Properties,Electrical Resistivity,1.00e+9 - 1.00e+15 ohm-cm,1.00e+9 - 1.00e+15 ohm-cm,Average value: 5.00e+14 ohm-cm Grade Count:7,ohm-cm,@Temperature 125 - 275 °C (257 - 527 °F),Polymers_material_data.csv
PEEK,"Polyetheretherketone, Unreinforced",Electrical Properties,Surface Resistance,3000 - 1.00e+18 ohm,3000 - 1.00e+18 ohm,Average value: 1.25e+17 ohm Grade Count:58,ohm,,Polymers_material_data.csv
PEEK,"Polyetheretherketone, Unreinforced",Electrical Properties,Insulation Resistance,1.00e+12 ohm,1.00e+12 ohm,Average value: 1.00e+12 ohm Grade Count:3,ohm,,Polymers_material_data.csv
PEEK,"Polyetheretherketone, Unreinforced",Electrical Properties,Dielectric Constant,2.20 - 10.9,2.20 - 10.9,Average value: 3.16 Grade Count:64,,,Polymers_material_data.csv
PEEK,"Polyetheretherketone, Unreinforced",Electrical Properties,Dielectric Constant,4.50 - 4.50,4.50 - 4.50,Average value: 4.50 Grade Count:2,,@Temperature 200 - 200 °C (392 - 392 °F),Polymers_material_data.csv
PEEK,"Polyetheretherketone, Unreinforced",Electrical Properties,Dielectric Constant,4.50 - 4.50,4.50 - 4.50,Average value: 4.50 Grade Count:2,,@Frequency 50.0 - 50.0 Hz,Polymers_material_data.csv
PEEK,"Polyetheretherketone, Unreinforced",Electrical Properties,Dielectric Strength,15.7 - 200 kV/mm,400 - 5080 kV/in,Average value: 35.3 kV/mm Grade Count:64,kV/mm,,Polymers_material_data.csv
PEEK,"Polyetheretherketone, Unreinforced",Electrical Properties,Dissipation Factor,0.00100 - 0.518,0.00100 - 0.518,Average value: 0.0194 Grade Count:44,,,Polymers_material_data.csv
PEEK,"Polyetheretherketone, Unreinforced",Electrical Properties,Comparative Tracking Index,125 - 200 V,125 - 200 V,Average value: 174 V Grade Count:28,V,,Polymers_material_data.csv
PEEK,"Polyetheretherketone, Unreinforced",Thermal Properties,"CTE, linear",4.70 - 216 µm/m-°C,2.61 - 120 µin/in-°F,Average value: 52.9 µm/m-°C Grade Count:110,µm/m-°C,,Polymers_material_data.csv
PEEK,"Polyetheretherketone, Unreinforced",Thermal Properties,"CTE, linear",10.8 - 252 µm/m-°C,6.00 - 140 µin/in-°F,Average value: 104 µm/m-°C Grade Count:36,µm/m-°C,@Temperature 22.8 - 150 °C (73.0 - 302 °F),Polymers_material_data.csv
PEEK,"Polyetheretherketone, Unreinforced",Thermal Properties,"CTE, linear, Transverse to Flow",47.0 - 139 µm/m-°C,26.1 - 77.6 µin/in-°F,Average value: 77.6 µm/m-°C Grade Count:11,µm/m-°C,,Polymers_material_data.csv
PEEK,"Polyetheretherketone, Unreinforced",Thermal Properties,"CTE, linear, Transverse to Flow",140 - 160 µm/m-°C,77.8 - 88.9 µin/in-°F,Average value: 145 µm/m-°C Grade Count:8,µm/m-°C,@Temperature >=143 °C (>=289 °F),Polymers_material_data.csv
PEEK,"Polyetheretherketone, Unreinforced",Thermal Properties,Specific Heat Capacity,1.10 - 2.20 J/g-°C,0.263 - 0.526 BTU/lb-°F,Average value: 1.41 J/g-°C Grade Count:13,J/g-°C,,Polymers_material_data.csv
PEEK,"Polyetheretherketone, Unreinforced",Thermal Properties,Thermal Conductivity,0.173 - 0.950 W/m-K,1.20 - 6.59 BTU-in/hr-ft²-°F,Average value: 0.299 W/m-K Grade Count:59,W/m-K,,Polymers_material_data.csv
PEEK,"Polyetheretherketone, Unreinforced",Thermal Properties,Melting Point,178 - 386 °C,352 - 726 °F,Average value: 340 °C Grade Count:174,°C,,Polymers_material_data.csv
PEEK,"Polyetheretherketone, Unreinforced",Thermal Properties,"Maximum Service Temperature, Air",150 - 310 °C,302 - 590 °F,Average value: 269 °C Grade Count:100,°C,,Polymers_material_data.csv
PEEK,"Polyetheretherketone, Unreinforced",Thermal Properties,Deflection Temperature at 0.46 MPa (66 psi),152 - 336 °C,306 - 637 °F,Average value: 210 °C Grade Count:39,°C,,Polymers_material_data.csv
PEEK,"Polyetheretherketone, Unreinforced",Thermal Properties,Deflection Temperature at 1.8 MPa (264 psi),140 - 336 °C,284 - 637 °F,Average value: 161 °C Grade Count:131,°C,,Polymers_material_data.csv
PEEK,"Polyetheretherketone, Unreinforced",Thermal Properties,Vicat Softening Point,280 - 335 °C,536 - 635 °F,Average value: 319 °C Grade Count:48,°C,,Polymers_material_data.csv
PEEK,"Polyetheretherketone, Unreinforced",Thermal Properties,Softening Point,168 °C,334 °F,Average value: 168 °C Grade Count:8,°C,,Polymers_material_data.csv
PEEK,"Polyetheretherketone, Unreinforced",Thermal Properties,"Minimum Service Temperature, Air",-100 - -20.0 °C,-148 - -4.00 °F,Average value: -47.2 °C Grade Count:29,°C,,Polymers_material_data.csv
PEEK,"Polyetheretherketone, Unreinforced",Thermal Properties,"Glass Transition Temp, Tg",143 - 180 °C,289 - 356 °F,Average value: 147 °C Grade Count:91,°C,,Polymers_material_data.csv
PEEK,"Polyetheretherketone, Unreinforced",Thermal Properties,"UL RTI, Electrical",260 °C,500 °F,Average value: 260 °C Grade Count:4,°C,,Polymers_material_data.csv
PEEK,"Polyetheretherketone, Unreinforced",Thermal Properties,"UL RTI, Mechanical with Impact",180 °C,356 °F,Average value: 180 °C Grade Count:4,°C,,Polymers_material_data.csv
PEEK,"Polyetheretherketone, Unreinforced",Thermal Properties,"UL RTI, Mechanical without Impact",240 °C,464 °F,Average value: 240 °C Grade Count:4,°C,,Polymers_material_data.csv
PEEK,"Polyetheretherketone, Unreinforced",Thermal Properties,"Flammability, UL94",V-1 - V-0,V-1 - V-0,Grade Count:107,,,Polymers_material_data.csv
PEEK,"Polyetheretherketone, Unreinforced",Thermal Properties,Oxygen Index,23.0 - 49.0 %,23.0 - 49.0 %,Average value: 34.9% Grade Count:10,%,,Polymers_material_data.csv
PEEK,"Polyetheretherketone, Unreinforced",Thermal Properties,Glow Wire Test,800 - 960 °C,1470 - 1760 °F,Average value: 911 °C Grade Count:20,°C,,Polymers_material_data.csv
PEEK,"Polyetheretherketone, Unreinforced",Processing Properties,Processing Temperature,100 - 410 °C,212 - 770 °F,Average value: 290 °C Grade Count:38,°C,,Polymers_material_data.csv
PEEK,"Polyetheretherketone, Unreinforced",Processing Properties,Nozzle Temperature,360 - 440 °C,680 - 824 °F,Average value: 382 °C Grade Count:25,°C,,Polymers_material_data.csv
PEEK,"Polyetheretherketone, Unreinforced",Processing Properties,Melt Temperature,174 - 470 °C,345 - 878 °F,Average value: 378 °C Grade Count:86,°C,,Polymers_material_data.csv
PEEK,"Polyetheretherketone, Unreinforced",Processing Properties,Mold Temperature,149 - 250 °C,300 - 482 °F,Average value: 184 °C Grade Count:78,°C,,Polymers_material_data.csv
PEEK,"Polyetheretherketone, Unreinforced",Processing Properties,Injection Velocity,200 mm/sec,7.87 in/sec,Average value: 200 mm/sec Grade Count:16,mm/sec,,Polymers_material_data.csv
PEEK,"Polyetheretherketone, Unreinforced",Processing Properties,Drying Temperature,120 - 180 °C,248 - 356 °F,Average value: 140 °C Grade Count:59,°C,,Polymers_material_data.csv
PEEK,"Polyetheretherketone, Unreinforced",Processing Properties,Moisture Content,0.0200 - 0.290 %,0.0200 - 0.290 %,Average value: 0.0856% Grade Count:16,%,,Polymers_material_data.csv
PEEK,"Polyetheretherketone, Unreinforced",Processing Properties,Injection Pressure,82.7 - 124 MPa,12000 - 18000 psi,Average value: 103 MPa Grade Count:3,MPa,,Polymers_material_data.csv
PEEK,"Polyetheretherketone, Unreinforced",Processing Properties,Recrystallization Temperature,285 °C,545 °F,Average value: 285 °C Grade Count:4,°C,,Polymers_material_data.csv
PA46,"Nylon 46, Unreinforced",Physical Properties,Density,1.10 - 1.48,0.0397 - 0.0535 lb/in³,Average value: 1.20 g/cc Grade Count:58,g/cc,,Polymers_material_data.csv
PA46,"Nylon 46, Unreinforced",Physical Properties,Water Absorption,1.20 - 13.5,1.20 - 13.5%,Average value: 9.09% Grade Count:17,%,,Polymers_material_data.csv
PA46,"Nylon 46, Unreinforced",Physical Properties,Moisture Absorption at Equilibrium,2.00 - 3.70,2.00 - 3.70%,Average value: 3.39% Grade Count:34,%,,Polymers_material_data.csv
PA46,"Nylon 46, Unreinforced",Physical Properties,Water Absorption at Saturation,7.00 - 14.0,7.00 - 14.0%,Average value: 12.4% Grade Count:7,%,,Polymers_material_data.csv
PA46,"Nylon 46, Unreinforced",Physical Properties,Viscosity Number,175 - 220,1.75 - 2.20 dl/g,Average value: 187 cm³/g Grade Count:7,cm³/g,,Polymers_material_data.csv
PA46,"Nylon 46, Unreinforced",Physical Properties,Linear Mold Shrinkage,0.00330 - 0.0200,0.00330 - 0.0200 in/in,Average value: 0.0190 cm/cm Grade Count:31,cm/cm,,Polymers_material_data.csv
PA46,"Nylon 46, Unreinforced",Physical Properties,Linear Mold Shrinkage,0.0190 - 0.0200,0.0190 - 0.0200 in/in,Average value: 0.0195 cm/cm Grade Count:4,cm/cm,@Temperature 80.0 - 80.0 °C,Polymers_material_data.csv
PA46,"Nylon 46, Unreinforced",Physical Properties,"Linear Mold Shrinkage, Transverse",0.0150 - 0.0200,0.0150 - 0.0200 in/in,Average value: 0.0197 cm/cm Grade Count:17,cm/cm,,Polymers_material_data.csv
PA46,"Nylon 46, Unreinforced",Physical Properties,"Linear Mold Shrinkage, Transverse",0.0190 - 0.0200,0.0190 - 0.0200 in/in,Average value: 0.0195 cm/cm Grade Count:4,cm/cm,@Temperature 80.0 - 80.0 °C,Polymers_material_data.csv
PA46,"Nylon 46, Unreinforced",Mechanical Properties,"Hardness, Rockwell R",90.0 - 100,90.0 - 100,Average value: 95.0 Grade Count:4,,,Polymers_material_data.csv
PA46,"Nylon 46, Unreinforced",Mechanical Properties,"Hardness, Shore D",80.0 - 84.0,80.0 - 84.0,Average value: 82.0 Grade Count:4,,,Polymers_material_data.csv
PA46,"Nylon 46, Unreinforced",Mechanical Properties,Ball Indentation Hardness,165 - 200,23900 - 29000 psi,Average value: 173 MPa Grade Count:3,MPa,,Polymers_material_data.csv
PA46,"Nylon 46, Unreinforced",Mechanical Properties,"Tensile Strength, Ultimate",65.0 - 197,9430 - 28500 psi,Average value: 102 MPa Grade Count:5,MPa,,Polymers_material_data.csv
PA46,"Nylon 46, Unreinforced",Mechanical Properties,"Tensile Strength, Yield",45.0 - 105,6530 - 15200 psi,Average value: 73.4 MPa Grade Count:51,MPa,,Polymers_material_data.csv
PA46,"Nylon 46, Unreinforced",Mechanical Properties,"Tensile Strength, Yield",30.0 - 50.0,4350 - 7250 psi,Average value: 38.3 MPa Grade Count:8,MPa,@Temperature 120 - 200 °C,Polymers_material_data.csv
PA46,"Nylon 46, Unreinforced",Mechanical Properties,Elongation at Break,2.80 - 280,2.80 - 280%,Average value: 44.2% Grade Count:41,%,,Polymers_material_data.csv
PA46,"Nylon 46, Unreinforced",Mechanical Properties,Elongation at Break,>= 50.0,>= 50.0%,Average value: 50.0% Grade Count:8,%,@Temperature 120 - 200 °C,Polymers_material_data.csv
PA46,"Nylon 46, Unreinforced",Mechanical Properties,Elongation at Yield,5.00 - 55.0,5.00 - 55.0%,Average value: 29.8% Grade Count:29,%,,Polymers_material_data.csv
PA46,"Nylon 46, Unreinforced",Mechanical Properties,Modulus of Elasticity,0.600 - 12.1,87.0 - 1750 ksi,Average value: 2.31 GPa Grade Count:53,GPa,,Polymers_material_data.csv
PA46,"Nylon 46, Unreinforced",Mechanical Properties,Modulus of Elasticity,0.350 - 0.800,50.8 - 116 ksi,Average value: 0.622 GPa Grade Count:8,GPa,@Temperature 120 - 200 °C,Polymers_material_data.csv
PA46,"Nylon 46, Unreinforced",Mechanical Properties,Flexural Yield Strength,103 - 283,15000 - 41000 psi,Average value: 138 MPa Grade Count:8,MPa,,Polymers_material_data.csv
PA46,"Nylon 46, Unreinforced",Mechanical Properties,Flexural Modulus,0.550 - 11.4,79.8 - 1650 ksi,Average value: 2.60 GPa Grade Count:23,GPa,,Polymers_material_data.csv
PA46,"Nylon 46, Unreinforced",Mechanical Properties,Flexural Modulus,0.350 - 0.800,50.8 - 116 ksi,Average value: 0.659 GPa Grade Count:8,GPa,@Temperature 120 - 160 °C,Polymers_material_data.csv
PA46,"Nylon 46, Unreinforced",Mechanical Properties,"Izod Impact, Notched",0.267 - 0.801,0.500 - 1.50 ft-lb/in,Average value: 0.679 J/cm Grade Count:7,J/cm,,Polymers_material_data.csv
PA46,"Nylon 46, Unreinforced",Mechanical Properties,"Izod Impact, Notched",0.74746 - 0.74746,1.4003 - 1.4003 ft-lb/in,Average value: 0.747 J/cm Grade Count:2,J/cm,@Temperature -40.0 - -40.0 °C,Polymers_material_data.csv
PA46,"Nylon 46, Unreinforced",Mechanical Properties,"Izod Impact, Notched",0.74746 - 0.74746,1.4003 - 1.4003 ft-lb/in,Average value: 0.747 J/cm Grade Count:2,J/cm,@Thickness 3.17 - 3.17 mm,Polymers_material_data.csv
PA46,"Nylon 46, Unreinforced",Mechanical Properties,"Izod Impact, Unnotched",4.27 - 5340,8.00 - 10000 ft-lb/in,Average value: 7.65 J/cm Grade Count:5,J/cm,,Polymers_material_data.csv
PA46,"Nylon 46, Unreinforced",Mechanical Properties,"Izod Impact, Notched (ISO)",6.00 - 125,2.86 - 59.5 ft-lb/in²,Average value: 29.1 kJ/m² Grade Count:16,kJ/m²,,Polymers_material_data.csv
PA46,"Nylon 46, Unreinforced",Mechanical Properties,"Izod Impact, Notched (ISO)",4.00 - 40.0,1.90 - 19.0 ft-lb/in²,Average value: 8.63 kJ/m² Grade Count:13,kJ/m²,@Temperature -40.0 - 30.0 °C,Polymers_material_data.csv
PA46,"Nylon 46, Unreinforced",Mechanical Properties,Charpy Impact Unnotched,8.50,40.5 ft-lb/in²,Average value: 9.25 J/cm² Grade Count:40,J/cm²,NB,Polymers_material_data.csv
PA46,"Nylon 46, Unreinforced",Mechanical Properties,Charpy Impact Unnotched,8.50,40.5 ft-lb/in²,Average value: 10.1 J/cm² Grade Count:37,J/cm²,"NB, @Temperature -30.0 - 30.0 °C",Polymers_material_data.csv
PA46,"Nylon 46, Unreinforced",Mechanical Properties,"Charpy Impact, Notched",0.400,1.90 ft-lb/in²,Average value: 3.09 J/cm² Grade Count:48,J/cm²,NB,Polymers_material_data.csv
PA46,"Nylon 46, Unreinforced",Mechanical Properties,"Charpy Impact, Notched",0.300 - 3.00,1.43 - 14.3 ft-lb/in²,Average value: 1.00 J/cm² Grade Count:36,J/cm²,,Polymers_material_data.csv
PA46,"Nylon 46, Unreinforced",Mechanical Properties,"Tensile Creep Modulus, 1000 hours",500 - 850,72500 - 123000 psi,Average value: 570 MPa Grade Count:5,MPa,@Temperature -30.0 - 30.0 °C,Polymers_material_data.csv
PA46,"Nylon 46, Unreinforced",Electrical Properties,Electrical Resistivity,1000 - 1.00e+15,1000 - 1.00e+15 ohm-cm,Average value: 2.32e+14 ohm-cm Grade Count:46,ohm-cm,,Polymers_material_data.csv
PA46,"Nylon 46, Unreinforced",Electrical Properties,Surface Resistance,1.00e+6 - 1.00e+16,1.00e+6 - 1.00e+16 ohm,Average value: 1.84e+15 ohm Grade Count:10,ohm,,Polymers_material_data.csv
PA46,"Nylon 46, Unreinforced",Electrical Properties,Dielectric Constant,3.20 - 22.0,3.20 - 22.0,Average value: 6.53 Grade Count:12,,,Polymers_material_data.csv
PA46,"Nylon 46, Unreinforced",Electrical Properties,Dielectric Strength,10.0 - 30.0,254 - 762 kV/in,Average value: 20.9 kV/mm Grade Count:40,kV/mm,,Polymers_material_data.csv
PA46,"Nylon 46, Unreinforced",Electrical Properties,Dissipation Factor,0.000500 - 0.130,0.000500 - 0.130,Average value: 0.0265 Grade Count:9,,,Polymers_material_data.csv
PA46,"Nylon 46, Unreinforced",Electrical Properties,Dielectric Loss Index,0.00900 - 0.350,0.00900 - 0.350,Average value: 0.105 Grade Count:3,,,Polymers_material_data.csv
PA46,"Nylon 46, Unreinforced",Electrical Properties,Comparative Tracking Index,325 - 600,325 - 600 V,Average value: 436 V Grade Count:31,V,,Polymers_material_data.csv
PA46,"Nylon 46, Unreinforced",Thermal Properties,"CTE, linear",18.0 - 160,10.0 - 88.9 µin/in-°F,Average value: 85.1 µm/m-°C Grade Count:33,µm/m-°C,,Polymers_material_data.csv
PA46,"Nylon 46, Unreinforced",Thermal Properties,"CTE, linear, Transverse to Flow",20.0 - 180,11.1 - 100 µin/in-°F,Average value: 105 µm/m-°C Grade Count:23,µm/m-°C,,Polymers_material_data.csv
PA46,"Nylon 46, Unreinforced",Thermal Properties,Thermal Conductivity,0.300 - 0.303,2.08 - 2.10 BTU-in/hr-ft²-°F,Average value: 0.301 W/m-K Grade Count:4,W/m-K,,Polymers_material_data.csv
PA46,"Nylon 46, Unreinforced",Thermal Properties,Melting Point,290 - 295,554 - 563 °F,Average value: 295 °C Grade Count:43,°C,,Polymers_material_data.csv
PA46,"Nylon 46, Unreinforced",Thermal Properties,"Maximum Service Temperature, Air",128 - 280,262 - 536 °F,Average value: 166 °C Grade Count:6,°C,,Polymers_material_data.csv
PA46,"Nylon 46, Unreinforced",Thermal Properties,Deflection Temperature at 0.46 MPa (66 psi),200 - 290,392 - 554 °F,Average value: 261 °C Grade Count:11,°C,0.46 MPa (66 psi),Polymers_material_data.csv
PA46,"Nylon 46, Unreinforced",Thermal Properties,Deflection Temperature at 1.8 MPa (264 psi),90.0 - 285,194 - 545 °F,Average value: 174 °C Grade Count:36,°C,1.8 MPa (264 psi),Polymers_material_data.csv
PA46,"Nylon 46, Unreinforced",Thermal Properties,Vicat Softening Point,250 - 290,482 - 554 °F,Average value: 283 °C Grade Count:7,°C,,Polymers_material_data.csv
PA46,"Nylon 46, Unreinforced",Thermal Properties,"Minimum Service Temperature, Air",-40.0,-40.0 °F,Average value: -40.0 °C Grade Count:4,°C,,Polymers_material_data.csv
PA46,"Nylon 46, Unreinforced",Thermal Properties,"Glass Transition Temp, Tg",75.0 - 80.0,167 - 176 °F,Average value: 75.6 °C Grade Count:9,°C,,Polymers_material_data.csv
PA46,"Nylon 46, Unreinforced",Thermal Properties,"Flammability, UL94",HB - V-0,HB - V-0,Grade Count:26,,,Polymers_material_data.csv
PA46,"Nylon 46, Unreinforced",Thermal Properties,Oxygen Index,27.0 - 29.0,27.0 - 29.0%,Average value: 27.5% Grade Count:4,%,,Polymers_material_data.csv
PA46,"Nylon 46, Unreinforced",Processing Properties,Melt Temperature,280 - 327,536 - 620 °F,Average value: 303 °C Grade Count:3,°C,,Polymers_material_data.csv
PA46,"Nylon 46, Unreinforced",Processing Properties,Mold Temperature,65.6 - 149,150 - 300 °F,Average value: 103 °C Grade Count:5,°C,,Polymers_material_data.csv
PA46,"Nylon 46, Unreinforced",Processing Properties,Drying Temperature,80.0 - 121,176 - 250 °F,Average value: 93.7 °C Grade Count:3,°C,,Polymers_material_data.csv
PA46,"Nylon 46, Unreinforced",Processing Properties,Moisture Content,0.0300 - 0.0800,0.0300 - 0.0800%,Average value: 0.0533% Grade Count:3,%,,Polymers_material_data.csv
PA46,"Nylon 46, Unreinforced",Processing Properties,Injection Pressure,68.9 - 103,10000 - 15000 psi,Average value: 86.2 MPa Grade Count:3,MPa,,Polymers_material_data.csv
PA6,"Nylon 6, Unreinforced",Physical Properties,Density,0.670 - 4.50,0.0242 - 0.163 lb/in³,Average value: 1.14 g/cc Grade Count:816,g/cc,,Polymers_material_data.csv
PA6,"Nylon 6, Unreinforced",Physical Properties,Water Absorption,0.100 - 11.0,0.100 - 11.0%,Average value: 4.51% Grade Count:337,%,,Polymers_material_data.csv
PA6,"Nylon 6, Unreinforced",Physical Properties,Moisture Absorption at Equilibrium,0.0400 - 9.50,0.0400 - 9.50%,Average value: 2.82% Grade Count:340,%,,Polymers_material_data.csv
PA6,"Nylon 6, Unreinforced",Physical Properties,Moisture Absorption at Equilibrium,1.60 - 1.65,1.60 - 1.65%,Average value: 1.63% Grade Count:12,%,@Temperature 70.0 - 70.0 °C,Polymers_material_data.csv
PA6,"Nylon 6, Unreinforced",Physical Properties,Water Absorption at Saturation,1.70 - 10.0,1.70 - 10.0%,Average value: 8.57% Grade Count:175,%,,Polymers_material_data.csv
PA6,"Nylon 6, Unreinforced",Physical Properties,Particle Size,10.0 - 80.0,10.0 - 80.0 µm,Average value: 50.0 µm Grade Count:5,µm,,Polymers_material_data.csv
PA6,"Nylon 6, Unreinforced",Physical Properties,Oxygen Transmission Rate,40.3,2.60 cc/100 in²/day,Average value: 40.3 cc/m²/day Grade Count:10,cc/m²/day,,Polymers_material_data.csv
PA6,"Nylon 6, Unreinforced",Physical Properties,Nitrogen Transmission,14.0,35.6 cc-mil/100 in²-24hr-atm,Average value: 14.0 cc-mm/m²-24hr-atm Grade Count:10,cc-mm/m²-24hr-atm,,Polymers_material_data.csv
PA6,"Nylon 6, Unreinforced",Physical Properties,Carbon Dioxide Transmission,72.8 - 250,185 - 635 cc-mil/100 in²-24hr-atm,Average value: 88.2 cc-mm/m²-24hr-atm Grade Count:11,cc-mm/m²-24hr-atm,,Polymers_material_data.csv
PA6,"Nylon 6, Unreinforced",Physical Properties,Viscosity,2.60 - 50.0,2.60 - 50.0 cP,Average value: 7.64 cP Grade Count:25,cP,,Polymers_material_data.csv
PA6,"Nylon 6, Unreinforced",Physical Properties,Viscosity,258 - 350000,258 - 350000 cP,Average value: 98800 cP Grade Count:3,cP,@Temperature 200 - 290 °C,Polymers_material_data.csv
PA6,"Nylon 6, Unreinforced",Physical Properties,Viscosity,258 - 350000,258 - 350000 cP,Average value: 98800 cP Grade Count:3,cP,@Shear Rate 0.100 - 1000 1/s,Polymers_material_data.csv
PA6,"Nylon 6, Unreinforced",Physical Properties,Viscosity Test,150 - 263,1.50 - 2.63 dl/g,Average value: 202 cm³/g Grade Count:8,cm³/g,,Polymers_material_data.csv
PA6,"Nylon 6, Unreinforced",Physical Properties,Viscosity Number,118 - 450,1.18 - 4.50 dl/g,Average value: 192 cm³/g Grade Count:49,cm³/g,,Polymers_material_data.csv
PA6,"Nylon 6, Unreinforced",Physical Properties,Maximum Moisture Content,0.0200 - 0.200,0.0200 - 0.200,Average value: 0.156 Grade Count:29,,,Polymers_material_data.csv
PA6,"Nylon 6, Unreinforced",Physical Properties,Linear Mold Shrinkage,0.00190 - 0.0508,0.00190 - 0.0508 in/in,Average value: 0.0128 cm/cm Grade Count:428,cm/cm,,Polymers_material_data.csv
PA6,"Nylon 6, Unreinforced",Physical Properties,Linear Mold Shrinkage,0.0100 - 0.0100,0.0100 - 0.0100 in/in,Average value: 0.0100 cm/cm Grade Count:2,cm/cm,@Temperature 80.0 - 80.0 °C,Polymers_material_data.csv
PA6,"Nylon 6, Unreinforced",Physical Properties,"Linear Mold Shrinkage, Transverse",0.00110 - 0.108,0.00110 - 0.108 in/in,Average value: 0.0128 cm/cm Grade Count:179,cm/cm,,Polymers_material_data.csv
PA6,"Nylon 6, Unreinforced",Physical Properties,"Linear Mold Shrinkage, Transverse",0.0130 - 0.0130,0.0130 - 0.0130 in/in,Average value: 0.0130 cm/cm Grade Count:2,cm/cm,@Temperature 80.0 - 80.0 °C,Polymers_material_data.csv
PA6,"Nylon 6, Unreinforced",Physical Properties,Melt Flow,1.00 - 198,1.00 - 198 g/10 min,Average value: 42.9 g/10 min Grade Count:101,g/10 min,,Polymers_material_data.csv
PA6,"Nylon 6, Unreinforced",Physical Properties,Spiral Flow,55.0 - 230,21.7 - 90.6 in,Average value: 84.9 cm Grade Count:7,cm,,Polymers_material_data.csv
PA6,"Nylon 6, Unreinforced",Mechanical Properties,"Hardness, Rockwell M",82.0 - 88.0,82.0 - 88.0,Average value: 85.0 Grade Count:8,,,Polymers_material_data.csv
PA6,"Nylon 6, Unreinforced",Mechanical Properties,"Hardness, Rockwell R",73.0 - 122,73.0 - 122,Average value: 113 Grade Count:121,,,Polymers_material_data.csv
PA6,"Nylon 6, Unreinforced",Mechanical Properties,"Hardness, Rockwell R",80.0 - 83.0,80.0 - 83.0,Average value: 80.6 Grade Count:5,,@Temperature 80.0 - 80.0 °C,Polymers_material_data.csv
PA6,"Nylon 6, Unreinforced",Mechanical Properties,"Hardness, H358/30",70.0 - 160,10200 - 23200 psi,Average value: 118 MPa Grade Count:4,MPa,,Polymers_material_data.csv
PA6,"Nylon 6, Unreinforced",Mechanical Properties,"Hardness, Shore D",57.0 - 87.0,57.0 - 87.0,Average value: 77.3 Grade Count:46,,,Polymers_material_data.csv
PA6,"Nylon 6, Unreinforced",Mechanical Properties,"Hardness, Shore M",48.0 - 80.0,48.0 - 80.0,Average value: 74.7 Grade Count:6,,,Polymers_material_data.csv
PA6,"Nylon 6, Unreinforced",Mechanical Properties,Ball Indentation Hardness,30.0 - 190,4350 - 27600 psi,Average value: 103 MPa Grade Count:76,MPa,,Polymers_material_data.csv
PA6,"Nylon 6, Unreinforced",Mechanical Properties,"Tensile Strength, Ultimate",10.0 - 225,1450 - 32600 psi,Average value: 67.0 MPa Grade Count:323,MPa,,Polymers_material_data.csv
PA6,"Nylon 6, Unreinforced",Mechanical Properties,"Tensile Strength, Ultimate",18.0 - 195,2610 - 28300 psi,Average value: 52.4 MPa Grade Count:16,MPa,@Temperature -40.0 - 120 °C,Polymers_material_data.csv
PA6,"Nylon 6, Unreinforced",Mechanical Properties,"Tensile Strength, Ultimate",10.0 - 100,1450 - 14500 psi,Average value: 52.4 MPa Grade Count:3,MPa,@Temperature -20.0 - 100 °C,Polymers_material_data.csv
PA6,"Nylon 6, Unreinforced",Mechanical Properties,"Tensile Strength, Ultimate",10.0 - 100,1450 - 14500 psi,Average value: 52.4 MPa Grade Count:3,MPa,@Strain 0.750 - 5.00%,Polymers_material_data.csv
PA6,"Nylon 6, Unreinforced",Mechanical Properties,"Tensile Strength, Yield",3.45 - 105,500 - 15200 psi,Average value: 63.8 MPa Grade Count:458,MPa,,Polymers_material_data.csv
PA6,"Nylon 6, Unreinforced",Mechanical Properties,"Tensile Strength, Yield",20.0 - 142,2900 - 20600 psi,Average value: 74.0 MPa Grade Count:16,MPa,,Polymers_material_data.csv
PA6,"Nylon 6, Unreinforced",Mechanical Properties,"Film Elongation at Break, TD",290 - 700,290 - 700%,Average value: 493% Grade Count:3,%,@Temperature -40.0 - 121 °C,Polymers_material_data.csv
PA6,"Nylon 6, Unreinforced",Mechanical Properties,Elongation at Break,0.400 - 500,0.400 - 500%,Average value: 64.0% Grade Count:626,%,,Polymers_material_data.csv
