Repository: AIM-for-Composites/InDesDatabaseTool

# AIM Composites Materials Database

Tooling for an autonomous materials-database pipeline: discover materials
literature/datasheets on the web, extract structured property data from the
PDFs with an LLM, validate and ground it, and mirror it into a queryable
database. Built for the ME8930 course project.

## Pipeline

```
 pdf_crawler.py / matweb_discovery.py     1. discover + download source PDFs
            │
            ▼
 extraction.py  (Gemini structured output)  2. PDF text → typed materials + properties
            │   • grounds every value in the PDF text
            │   • unit-normalizes (pint) → value_si / unit_canonical
            ├──────────────────────────────┐

File: data/Composites_material_data.csv (part 5 of 7)
source_file,material_name,material_abbreviation,section,property_name,value,unit,english,test_condition,comments,source_file_excel
MaterialData_140571.pdf,Envalior TEPEXÂ® dynalite 208-C200(x)/45% Carbon - TPU Consolidated Composite Laminate,TPUR+ 45% Carbon Fiber,Descriptive Properties,Reinforcement Fabric,twill 2/2,,,,Reinforcement property,combined_material_data_2.xlsx
MaterialData_140571.pdf,Envalior TEPEXÂ® dynalite 208-C200(x)/45% Carbon - TPU Consolidated Composite Laminate,TPUR+ 45% Carbon Fiber,Descriptive Properties,Reinforcement Fibers,carbon,,,,Reinforcement property,combined_material_data_2.xlsx
MaterialData_140571.pdf,Envalior TEPEXÂ® dynalite 208-C200(x)/45% Carbon - TPU Consolidated Composite Laminate,TPUR+ 45% Carbon Fiber,Descriptive Properties,Reinforcement Weight Rate,50,%,0.5,,longitudinal and transverse; Reinforcement property,combined_material_data_2.xlsx
MaterialData_140571.pdf,Envalior TEPEXÂ® dynalite 208-C200(x)/45% Carbon - TPU Consolidated Composite Laminate,TPUR+ 45% Carbon Fiber,Descriptive Properties,Reinforcement Yarn,3000,tex,,,longitudinal and transverse; Reinforcement property,combined_material_data_2.xlsx
MaterialData_140572.pdf,Envalior TEPEXÂ® dynalite 408-C200(2)-FG290(2)/45% Carbon - Filament Glass â€“ TPU Consolidated Composite Laminate,TPUR+ 45% Carbon Fiber,Physical Properties,Density,1.65,g/cc,0.0596 lb/inÂ³,,,combined_material_data_2.xlsx
MaterialData_140572.pdf,Envalior TEPEXÂ® dynalite 408-C200(2)-FG290(2)/45% Carbon - Filament Glass â€“ TPU Consolidated Composite Laminate,TPUR+ 45% Carbon Fiber,Physical Properties,Filler Content,45,%,0.45,,by volume,combined_material_data_2.xlsx
MaterialData_140572.pdf,Envalior TEPEXÂ® dynalite 408-C200(2)-FG290(2)/45% Carbon - Filament Glass â€“ TPU Consolidated Composite Laminate,TPUR+ 45% Carbon Fiber,Physical Properties,Thickness,1000,microns,39.4 mil,,laminate layer thickness,combined_material_data_2.xlsx
MaterialData_140572.pdf,Envalior TEPEXÂ® dynalite 408-C200(2)-FG290(2)/45% Carbon - Filament Glass â€“ TPU Consolidated Composite Laminate,TPUR+ 45% Carbon Fiber,Mechanical Properties,Flexural Strength,705,MPa,102000 psi,,longitudinal; ISO 178,combined_material_data_2.xlsx
MaterialData_140572.pdf,Envalior TEPEXÂ® dynalite 408-C200(2)-FG290(2)/45% Carbon - Filament Glass â€“ TPU Consolidated Composite Laminate,TPUR+ 45% Carbon Fiber,Mechanical Properties,Flexural Strength,705,MPa,102000 psi,,transverse; ISO 178,combined_material_data_2.xlsx
MaterialData_140572.pdf,Envalior TEPEXÂ® dynalite 408-C200(2)-FG290(2)/45% Carbon - Filament Glass â€“ TPU Consolidated Composite Laminate,TPUR+ 45% Carbon Fiber,Mechanical Properties,Flexural Modulus,40,GPa,5800 ksi,,transverse; ISO 178,combined_material_data_2.xlsx
MaterialData_140572.pdf,Envalior TEPEXÂ® dynalite 408-C200(2)-FG290(2)/45% Carbon - Filament Glass â€“ TPU Consolidated Composite Laminate,TPUR+ 45% Carbon Fiber,Mechanical Properties,Flexural Modulus,40.5,GPa,5870 ksi,,longitudinal; ISO 178,combined_material_data_2.xlsx
MaterialData_140572.pdf,Envalior TEPEXÂ® dynalite 408-C200(2)-FG290(2)/45% Carbon - Filament Glass â€“ TPU Consolidated Composite Laminate,TPUR+ 45% Carbon Fiber,Thermal Properties,Melting Point,190,Â°C,374 Â°F,,DSC 3146,combined_material_data_2.xlsx
MaterialData_140572.pdf,Envalior TEPEXÂ® dynalite 408-C200(2)-FG290(2)/45% Carbon - Filament Glass â€“ TPU Consolidated Composite Laminate,TPUR+ 45% Carbon Fiber,Thermal Properties,"Maximum Service Temperature, Air",90,Â°C,194 Â°F,@Time 7.20e+7 sec @Time 20000 hour,Relative Temperature Index; IEC 216/1,combined_material_data_2.xlsx
MaterialData_140572.pdf,Envalior TEPEXÂ® dynalite 408-C200(2)-FG290(2)/45% Carbon - Filament Glass â€“ TPU Consolidated Composite Laminate,TPUR+ 45% Carbon Fiber,Thermal Properties,Deflection Temperature at 1.8 MPa (264 psi),185,Â°C,365 Â°F,1.8 MPa (264 psi),ISO 75-1/2,combined_material_data_2.xlsx
MaterialData_140572.pdf,Envalior TEPEXÂ® dynalite 408-C200(2)-FG290(2)/45% Carbon - Filament Glass â€“ TPU Consolidated Composite Laminate,TPUR+ 45% Carbon Fiber,Thermal Properties,"Minimum Service Temperature, Air",-30,Â°C,-22.0 Â°F,Air,,combined_material_data_2.xlsx
MaterialData_140572.pdf,Envalior TEPEXÂ® dynalite 408-C200(2)-FG290(2)/45% Carbon - Filament Glass â€“ TPU Consolidated Composite Laminate,TPUR+ 45% Carbon Fiber,Processing Properties,Processing Temperature,210 - 230,Â°C,410 - 446 Â°F,,,combined_material_data_2.xlsx
MaterialData_140572.pdf,Envalior TEPEXÂ® dynalite 408-C200(2)-FG290(2)/45% Carbon - Filament Glass â€“ TPU Consolidated Composite Laminate,TPUR+ 45% Carbon Fiber,Descriptive Properties,Reinforcement - Area weight,200 and 290,g/mÂ²,,,,combined_material_data_2.xlsx
MaterialData_140572.pdf,Envalior TEPEXÂ® dynalite 408-C200(2)-FG290(2)/45% Carbon - Filament Glass â€“ TPU Consolidated Composite Laminate,TPUR+ 45% Carbon Fiber,Descriptive Properties,Reinforcement - Fabric,twill 2/2,,,,,combined_material_data_2.xlsx
MaterialData_140572.pdf,Envalior TEPEXÂ® dynalite 408-C200(2)-FG290(2)/45% Carbon - Filament Glass â€“ TPU Consolidated Composite Laminate,TPUR+ 45% Carbon Fiber,Descriptive Properties,Reinforcement - Fibers,carbon and filament glass,,,,,combined_material_data_2.xlsx
MaterialData_140572.pdf,Envalior TEPEXÂ® dynalite 408-C200(2)-FG290(2)/45% Carbon - Filament Glass â€“ TPU Consolidated Composite Laminate,TPUR+ 45% Carbon Fiber,Descriptive Properties,Reinforcement - Weight Rate,50% longitudinal and transverse,,,,,combined_material_data_2.xlsx
MaterialData_140572.pdf,Envalior TEPEXÂ® dynalite 408-C200(2)-FG290(2)/45% Carbon - Filament Glass â€“ TPU Consolidated Composite Laminate,TPUR+ 45% Carbon Fiber,Descriptive Properties,Reinforcement - Yarn,3000/3x68 tex longitudinal and transverse,,,,,combined_material_data_2.xlsx
MaterialData_140573.pdf,Envalior TEPEXÂ® dynalite 408-C200(2)-FG290(4)/45% Carbon - Filament Glass â€“ TPU Consolidated Composite Laminate,TPUR+ 45% Carbon Fiber,Physical Properties,Density,1.7,g/cc,0.0614 lb/inÂ³,,,combined_material_data_2.xlsx
MaterialData_140573.pdf,Envalior TEPEXÂ® dynalite 408-C200(2)-FG290(4)/45% Carbon - Filament Glass â€“ TPU Consolidated Composite Laminate,TPUR+ 45% Carbon Fiber,Physical Properties,Filler Content,45,%,0.45,,by volume,combined_material_data_2.xlsx
MaterialData_140573.pdf,Envalior TEPEXÂ® dynalite 408-C200(2)-FG290(4)/45% Carbon - Filament Glass â€“ TPU Consolidated Composite Laminate,TPUR+ 45% Carbon Fiber,Physical Properties,Thickness,1500,microns,59.1 mil,,laminate layer thickness,combined_material_data_2.xlsx
MaterialData_140573.pdf,Envalior TEPEXÂ® dynalite 408-C200(2)-FG290(4)/45% Carbon - Filament Glass â€“ TPU Consolidated Composite Laminate,TPUR+ 45% Carbon Fiber,Mechanical Properties,Flexural Strength,630,MPa,91400 psi,,transverse; ISO 178,combined_material_data_2.xlsx
MaterialData_140573.pdf,Envalior TEPEXÂ® dynalite 408-C200(2)-FG290(4)/45% Carbon - Filament Glass â€“ TPU Consolidated Composite Laminate,TPUR+ 45% Carbon Fiber,Mechanical Properties,Flexural Strength,640,MPa,92800 psi,,longitudinal; ISO 178,combined_material_data_2.xlsx
MaterialData_140573.pdf,Envalior TEPEXÂ® dynalite 408-C200(2)-FG290(4)/45% Carbon - Filament Glass â€“ TPU Consolidated Composite Laminate,TPUR+ 45% Carbon Fiber,Mechanical Properties,Flexural Modulus,35,GPa,5080 ksi,,transverse; ISO 178,combined_material_data_2.xlsx
MaterialData_140573.pdf,Envalior TEPEXÂ® dynalite 408-C200(2)-FG290(4)/45% Carbon - Filament Glass â€“ TPU Consolidated Composite Laminate,TPUR+ 45% Carbon Fiber,Mechanical Properties,Flexural Modulus,35.5,GPa,5150 ksi,,longitudinal; ISO 178,combined_material_data_2.xlsx
MaterialData_140573.pdf,Envalior TEPEXÂ® dynalite 408-C200(2)-FG290(4)/45% Carbon - Filament Glass â€“ TPU Consolidated Composite Laminate,TPUR+ 45% Carbon Fiber,Thermal Properties,Melting Point,190,Â°C,374 Â°F,,DSC 3146,combined_material_data_2.xlsx
MaterialData_140573.pdf,Envalior TEPEXÂ® dynalite 408-C200(2)-FG290(4)/45% Carbon - Filament Glass â€“ TPU Consolidated Composite Laminate,TPUR+ 45% Carbon Fiber,Thermal Properties,"Maximum Service Temperature, Air",90,Â°C,194 Â°F,@Time 7.20e+7 sec @Time 20000 hour,Relative Temperature Index; IEC 216/1,combined_material_data_2.xlsx
MaterialData_140573.pdf,Envalior TEPEXÂ® dynalite 408-C200(2)-FG290(4)/45% Carbon - Filament Glass â€“ TPU Consolidated Composite Laminate,TPUR+ 45% Carbon Fiber,Thermal Properties,Deflection Temperature,185,Â°C,365 Â°F,1.8 MPa (264 psi),ISO 75-1/2,combined_material_data_2.xlsx
MaterialData_140573.pdf,Envalior TEPEXÂ® dynalite 408-C200(2)-FG290(4)/45% Carbon - Filament Glass â€“ TPU Consolidated Composite Laminate,TPUR+ 45% Carbon Fiber,Thermal Properties,"Minimum Service Temperature, Air",-30,Â°C,-22.0 Â°F,,,combined_material_data_2.xlsx
MaterialData_140573.pdf,Envalior TEPEXÂ® dynalite 408-C200(2)-FG290(4)/45% Carbon - Filament Glass â€“ TPU Consolidated Composite Laminate,TPUR+ 45% Carbon Fiber,Processing Properties,Processing Temperature,210 - 230,Â°C,410 - 446 Â°F,,,combined_material_data_2.xlsx
MaterialData_140573.pdf,Envalior TEPEXÂ® dynalite 408-C200(2)-FG290(4)/45% Carbon - Filament Glass â€“ TPU Consolidated Composite Laminate,TPUR+ 45% Carbon Fiber,Descriptive Properties,Reinforcement - Area weight,200 and 290,g/mÂ²,,,,combined_material_data_2.xlsx
MaterialData_140573.pdf,Envalior TEPEXÂ® dynalite 408-C200(2)-FG290(4)/45% Carbon - Filament Glass â€“ TPU Consolidated Composite Laminate,TPUR+ 45% Carbon Fiber,Descriptive Properties,Reinforcement - Fabric,twill 2/2,,,,,combined_material_data_2.xlsx
MaterialData_140573.pdf,Envalior TEPEXÂ® dynalite 408-C200(2)-FG290(4)/45% Carbon - Filament Glass â€“ TPU Consolidated Composite Laminate,TPUR+ 45% Carbon Fiber,Descriptive Properties,Reinforcement - Fibers,carbon and filament glass,,,,,combined_material_data_2.xlsx
MaterialData_140573.pdf,Envalior TEPEXÂ® dynalite 408-C200(2)-FG290(4)/45% Carbon - Filament Glass â€“ TPU Consolidated Composite Laminate,TPUR+ 45% Carbon Fiber,Descriptive Properties,Reinforcement - Weight Rate,50,%,,,longitudinal and transverse,combined_material_data_2.xlsx
MaterialData_140573.pdf,Envalior TEPEXÂ® dynalite 408-C200(2)-FG290(4)/45% Carbon - Filament Glass â€“ TPU Consolidated Composite Laminate,TPUR+ 45% Carbon Fiber,Descriptive Properties,Reinforcement - Yarn,3000/3x68,tex,,,longitudinal and transverse,combined_material_data_2.xlsx
MaterialData_328408.pdf,"Envalior TepexÂ® Dynalite 408-C200(2)-FG290(1)/45% TPU-(CF+GF)58, Dry",TepexÂ® Dynalite 408-C200(2)-FG290(1)/45%,Physical Properties,Density,1.58,g/cc,0.0571 lb/inÂ³,,ISO 1183,combined_material_data_2.xlsx
MaterialData_328408.pdf,"Envalior TepexÂ® Dynalite 408-C200(2)-FG290(1)/45% TPU-(CF+GF)58, Dry",TepexÂ® Dynalite 408-C200(2)-FG290(1)/45%,Physical Properties,Filler Content,45,%,0.45,,Fiber volume content,combined_material_data_2.xlsx
MaterialData_328408.pdf,"Envalior TepexÂ® Dynalite 408-C200(2)-FG290(1)/45% TPU-(CF+GF)58, Dry",TepexÂ® Dynalite 408-C200(2)-FG290(1)/45%,Mechanical Properties,Flexural Strength,770,MPa,112000 psi,"Room Temperature, 2 mm specimen thickness, 25 mm specimen width",ISO 14125,combined_material_data_2.xlsx
MaterialData_328408.pdf,"Envalior TepexÂ® Dynalite 408-C200(2)-FG290(1)/45% TPU-(CF+GF)58, Dry",TepexÂ® Dynalite 408-C200(2)-FG290(1)/45%,Mechanical Properties,Flexural Modulus,41,GPa,5950 ksi,"Room Temperature, 2 mm specimen thickness, 25 mm specimen width",ISO 14125,combined_material_data_2.xlsx
MaterialData_328408.pdf,"Envalior TepexÂ® Dynalite 408-C200(2)-FG290(1)/45% TPU-(CF+GF)58, Dry",TepexÂ® Dynalite 408-C200(2)-FG290(1)/45%,Thermal Properties,"Glass Transition Temp, Tg",94,Â°C,201 Â°F,,ISO 11357-1/-2,combined_material_data_2.xlsx
MaterialData_328408.pdf,"Envalior TepexÂ® Dynalite 408-C200(2)-FG290(1)/45% TPU-(CF+GF)58, Dry",TepexÂ® Dynalite 408-C200(2)-FG290(1)/45%,Descriptive Properties,Laminate thickness,0.75,mm,,,,combined_material_data_2.xlsx
MaterialData_328408.pdf,"Envalior TepexÂ® Dynalite 408-C200(2)-FG290(1)/45% TPU-(CF+GF)58, Dry",TepexÂ® Dynalite 408-C200(2)-FG290(1)/45%,Descriptive Properties,Thickness per layer,0.25,mm,,,,combined_material_data_2.xlsx
MaterialData_328409.pdf,TepexÂ® Dynalite 101-RG600(x)/47%,PA66+ 60% Glass Fiber,Physical Properties,Density,1.31,g/cc,0.0474 lb/inÂ³,,ISO 1183,combined_material_data_2.xlsx
MaterialData_328409.pdf,TepexÂ® Dynalite 101-RG600(x)/47%,PA66+ 60% Glass Fiber,Physical Properties,Filler Content,47,%,0.47,,Fiber volume content,combined_material_data_2.xlsx
MaterialData_328409.pdf,TepexÂ® Dynalite 101-RG600(x)/47%,PA66+ 60% Glass Fiber,Mechanical Properties,"Tensile Strength, Break",380,MPa,55100 psi,,ISO 527-4/-5,combined_material_data_2.xlsx
MaterialData_328409.pdf,TepexÂ® Dynalite 101-RG600(x)/47%,PA66+ 60% Glass Fiber,Mechanical Properties,Elongation at Break,2,%,0.02,,ISO 527-4/-5,combined_material_data_2.xlsx
MaterialData_328409.pdf,TepexÂ® Dynalite 101-RG600(x)/47%,PA66+ 60% Glass Fiber,Mechanical Properties,Tensile Modulus,23,GPa,3340 ksi,,ISO 527-4/-5,combined_material_data_2.xlsx
MaterialData_328409.pdf,TepexÂ® Dynalite 101-RG600(x)/47%,PA66+ 60% Glass Fiber,Mechanical Properties,Flexural Strength,600,MPa,87000 psi,,ISO 14125,combined_material_data_2.xlsx
MaterialData_328409.pdf,TepexÂ® Dynalite 101-RG600(x)/47%,PA66+ 60% Glass Fiber,Mechanical Properties,Flexural Modulus,20,GPa,2900 ksi,,ISO 14125,combined_material_data_2.xlsx
MaterialData_328409.pdf,TepexÂ® Dynalite 101-RG600(x)/47%,PA66+ 60% Glass Fiber,Thermal Properties,"CTE, Linear, Parallel to Flow",151,Âµm/m-Â°C,83.9 Âµin/in-Â°F,@Temperature -35.0 - 23.0 Â°C,ISO 11359-1/-2,combined_material_data_2.xlsx
MaterialData_328409.pdf,TepexÂ® Dynalite 101-RG600(x)/47%,PA66+ 60% Glass Fiber,Thermal Properties,"CTE, Linear, Parallel to Flow",151,Âµm/m-Â°C,83.9 Âµin/in-Â°F,@Temperature 23.0 - 80.0 Â°C,ISO 11359-1/-2,combined_material_data_2.xlsx
MaterialData_328409.pdf,TepexÂ® Dynalite 101-RG600(x)/47%,PA66+ 60% Glass Fiber,Thermal Properties,Melting Point,260,Â°C,500 Â°F,,ISO 11357-1/-3,combined_material_data_2.xlsx
MaterialData_328409.pdf,TepexÂ® Dynalite 101-RG600(x)/47%,PA66+ 60% Glass Fiber,Thermal Properties,Deflection Temperature at 0.46 MPa (66 psi),255,Â°C,491 Â°F,0.46 MPa (66 psi),0.1% flex. Modulus; ISO 75-1/-3,combined_material_data_2.xlsx
MaterialData_328409.pdf,TepexÂ® Dynalite 101-RG600(x)/47%,PA66+ 60% Glass Fiber,Descriptive Properties,Thicknesses per layer,0.5,mm,,,,combined_material_data_2.xlsx
MaterialData_328410.pdf,"Envalior TepexÂ® Dynalite 101-RG600(x)/47% PA66-GF66, Conditioned",PA66+ 60% Glass Fiber,Physical Properties,Density,1.81,g/cc,0.0654 lb/inÂ³,,ISO 1183,combined_material_data_2.xlsx
MaterialData_328410.pdf,"Envalior TepexÂ® Dynalite 101-RG600(x)/47% PA66-GF66, Conditioned",PA66+ 60% Glass Fiber,Physical Properties,Filler Content,47,%,0.47,,Fiber volume content,combined_material_data_2.xlsx
MaterialData_328410.pdf,"Envalior TepexÂ® Dynalite 101-RG600(x)/47% PA66-GF66, Conditioned",PA66+ 60% Glass Fiber,Mechanical Properties,Tensile Strength at Break,370,MPa,53700 psi,room temperature; 2 mm specimen thickness; 25 mm specimen width,ISO 527-4/5,combined_material_data_2.xlsx
MaterialData_328410.pdf,"Envalior TepexÂ® Dynalite 101-RG600(x)/47% PA66-GF66, Conditioned",PA66+ 60% Glass Fiber,Mechanical Properties,Elongation at Break,2.1,%,0.021,room temperature; 2 mm specimen thickness,ISO 527-4/5,combined_material_data_2.xlsx
MaterialData_328410.pdf,"Envalior TepexÂ® Dynalite 101-RG600(x)/47% PA66-GF66, Conditioned",PA66+ 60% Glass Fiber,Mechanical Properties,Tensile Modulus,19,GPa,2760 ksi,room temperature; 2 mm specimen thickness; 25 mm specimen width,ISO 527-4/5,combined_material_data_2.xlsx
MaterialData_328410.pdf,"Envalior TepexÂ® Dynalite 101-RG600(x)/47% PA66-GF66, Conditioned",PA66+ 60% Glass Fiber,Mechanical Properties,Flexural Strength,490,MPa,71100 psi,room temperature; 2 mm specimen thickness; 25 mm specimen width,ISO 14125,combined_material_data_2.xlsx
MaterialData_328410.pdf,"Envalior TepexÂ® Dynalite 101-RG600(x)/47% PA66-GF66, Conditioned",PA66+ 60% Glass Fiber,Mechanical Properties,Flexural Modulus,17,GPa,2470 ksi,room temperature; 2 mm specimen thickness; 25 mm specimen width,ISO 14125,combined_material_data_2.xlsx
MaterialData_328410.pdf,"Envalior TepexÂ® Dynalite 101-RG600(x)/47% PA66-GF66, Conditioned",PA66+ 60% Glass Fiber,Thermal Properties,Melting Point,260,Â°C,500 Â°F,,ISO 11357-1/-3,combined_material_data_2.xlsx
MaterialData_328410.pdf,"Envalior TepexÂ® Dynalite 101-RG600(x)/47% PA66-GF66, Conditioned",PA66+ 60% Glass Fiber,Descriptive Properties,Thickness per layer,0.5,mm,,,,combined_material_data_2.xlsx
MaterialData_328411.pdf,"Envalior TepexÂ® Dynalite 101-RGUD600(x)/47% PA66-GF66, Dry",PA66+ 60% Glass Fiber,Physical Properties,Density,1.81,g/cc,0.0654 lb/inÂ³,,ISO 1183,combined_material_data_2.xlsx
MaterialData_328411.pdf,"Envalior TepexÂ® Dynalite 101-RGUD600(x)/47% PA66-GF66, Dry",PA66+ 60% Glass Fiber,Physical Properties,Filler Content,47,%,0.47,,Fiber volume content,combined_material_data_2.xlsx
MaterialData_328411.pdf,"Envalior TepexÂ® Dynalite 101-RGUD600(x)/47% PA66-GF66, Dry",PA66+ 60% Glass Fiber,Mechanical Properties,Tensile Strength at Break,120,MPa,17400 psi,90Â° orientation,90Â°; ISO 527-4/5. Tested at room temperature with 2 mm thickness and 25 mm width.,combined_material_data_2.xlsx
MaterialData_328411.pdf,"Envalior TepexÂ® Dynalite 101-RGUD600(x)/47% PA66-GF66, Dry",PA66+ 60% Glass Fiber,Mechanical Properties,Tensile Strength at Break,560,MPa,81200 psi,0Â° orientation,0Â°; ISO 527-4/5. Tested at room temperature with 2 mm thickness and 25 mm width.,combined_material_data_2.xlsx
MaterialData_328411.pdf,"Envalior TepexÂ® Dynalite 101-RGUD600(x)/47% PA66-GF66, Dry",PA66+ 60% Glass Fiber,Mechanical Properties,Elongation at Break,1.5,%,0.015,90Â° orientation,90Â°; ISO 527-4/5. Tested at room temperature with 2 mm thickness and 25 mm width.,combined_material_data_2.xlsx
MaterialData_328411.pdf,"Envalior TepexÂ® Dynalite 101-RGUD600(x)/47% PA66-GF66, Dry",PA66+ 60% Glass Fiber,Mechanical Properties,Elongation at Break,2.1,%,0.021,0Â° orientation,0Â°; ISO 527-4/5. Tested at room temperature with 2 mm thickness and 25 mm width.,combined_material_data_2.xlsx
MaterialData_328411.pdf,"Envalior TepexÂ® Dynalite 101-RGUD600(x)/47% PA66-GF66, Dry",PA66+ 60% Glass Fiber,Mechanical Properties,Tensile Modulus,14,GPa,2030 ksi,90Â° orientation,90Â°; ISO 527-4/5. Tested at room temperature with 2 mm thickness and 25 mm width.,combined_material_data_2.xlsx
MaterialData_328411.pdf,"Envalior TepexÂ® Dynalite 101-RGUD600(x)/47% PA66-GF66, Dry",PA66+ 60% Glass Fiber,Mechanical Properties,Tensile Modulus,31,GPa,4500 ksi,0Â° orientation,0Â°; ISO 527-4/5. Tested at room temperature with 2 mm thickness and 25 mm width.,combined_material_data_2.xlsx
MaterialData_328411.pdf,"Envalior TepexÂ® Dynalite 101-RGUD600(x)/47% PA66-GF66, Dry",PA66+ 60% Glass Fiber,Mechanical Properties,Flexural Strength,260,MPa,37700 psi,90Â° orientation,90Â°; ISO 14125. Tested at room temperature with 2 mm thickness and 25 mm width.,combined_material_data_2.xlsx
MaterialData_328411.pdf,"Envalior TepexÂ® Dynalite 101-RGUD600(x)/47% PA66-GF66, Dry",PA66+ 60% Glass Fiber,Mechanical Properties,Flexural Strength,800,MPa,116000 psi,0Â° orientation,0Â°; ISO 14125. Tested at room temperature with 2 mm thickness and 25 mm width.,combined_material_data_2.xlsx
MaterialData_328411.pdf,"Envalior TepexÂ® Dynalite 101-RGUD600(x)/47% PA66-GF66, Dry",PA66+ 60% Glass Fiber,Mechanical Properties,Flexural Modulus,13,GPa,1890 ksi,90Â° orientation,90Â°; ISO 14125. Tested at room temperature with 2 mm thickness and 25 mm width.,combined_material_data_2.xlsx
MaterialData_328411.pdf,"Envalior TepexÂ® Dynalite 101-RGUD600(x)/47% PA66-GF66, Dry",PA66+ 60% Glass Fiber,Mechanical Properties,Flexural Modulus,28,GPa,4060 ksi,0Â° orientation,0Â°; ISO 14125. Tested at room temperature with 2 mm thickness and 25 mm width.,combined_material_data_2.xlsx
MaterialData_328411.pdf,"Envalior TepexÂ® Dynalite 101-RGUD600(x)/47% PA66-GF66, Dry",PA66+ 60% Glass Fiber,Thermal Properties,"CTE, linear, Parallel to Flow",146,Âµm/m-Â°C,81.1 Âµin/in-Â°F,@Temperature -35.0 - 23.0 Â°C,0Â°; ISO 11359-1/-2,combined_material_data_2.xlsx
MaterialData_328411.pdf,"Envalior TepexÂ® Dynalite 101-RGUD600(x)/47% PA66-GF66, Dry",PA66+ 60% Glass Fiber,Thermal Properties,"CTE, linear, Parallel to Flow",153,Âµm/m-Â°C,85.0 Âµin/in-Â°F,@Temperature 23.0 - 80.0 Â°C,90Â°; ISO 11359-1/-2,combined_material_data_2.xlsx
MaterialData_328411.pdf,"Envalior TepexÂ® Dynalite 101-RGUD600(x)/47% PA66-GF66, Dry",PA66+ 60% Glass Fiber,Thermal Properties,"CTE, linear, Parallel to Flow",253,Âµm/m-Â°C,141 Âµin/in-Â°F,@Temperature -35.0 - 23.0 Â°C,0Â°; ISO 11359-1/-2,combined_material_data_2.xlsx
MaterialData_328411.pdf,"Envalior TepexÂ® Dynalite 101-RGUD600(x)/47% PA66-GF66, Dry",PA66+ 60% Glass Fiber,Thermal Properties,"CTE, linear, Parallel to Flow",297,Âµm/m-Â°C,165 Âµin/in-Â°F,@Temperature 23.0 - 80.0 Â°C,90Â°; ISO 11359-1/-2,combined_material_data_2.xlsx
MaterialData_328411.pdf,"Envalior TepexÂ® Dynalite 101-RGUD600(x)/47% PA66-GF66, Dry",PA66+ 60% Glass Fiber,Thermal Properties,Melting Point,260,Â°C,500 Â°F,,ISO 11357-1/-3,combined_material_data_2.xlsx
MaterialData_328411.pdf,"Envalior TepexÂ® Dynalite 101-RGUD600(x)/47% PA66-GF66, Dry",PA66+ 60% Glass Fiber,Thermal Properties,Deflection Temperature,255,Â°C,491 Â°F,at 0.46 MPa (66 psi),0.1% flex. Modulus; ISO 75-1/3,combined_material_data_2.xlsx
MaterialData_328411.pdf,"Envalior TepexÂ® Dynalite 101-RGUD600(x)/47% PA66-GF66, Dry",PA66+ 60% Glass Fiber,Descriptive Properties,Thickness per layer,0.5,mm,,,,combined_material_data_2.xlsx
MaterialData_328412.pdf,"Envalior TepexÂ® Dynalite 101-RGUD600(x)/47% PA66-GF66, Conditioned",PA66+ 60% Glass Fiber,Physical Properties,Density,1.81,g/cc,0.0654 lb/inÂ³,,ISO 1183,combined_material_data_2.xlsx
MaterialData_328412.pdf,"Envalior TepexÂ® Dynalite 101-RGUD600(x)/47% PA66-GF66, Conditioned",PA66+ 60% Glass Fiber,Physical Properties,Filler Content,47,%,0.47,,Fiber volume content,combined_material_data_2.xlsx
MaterialData_328412.pdf,"Envalior TepexÂ® Dynalite 101-RGUD600(x)/47% PA66-GF66, Conditioned",PA66+ 60% Glass Fiber,Mechanical Properties,Tensile Strength at Break,150,MPa,21800 psi,Room temperature; 2 mm thickness; 25 mm width,90Â°; ISO 527-4/5,combined_material_data_2.xlsx
MaterialData_328412.pdf,"Envalior TepexÂ® Dynalite 101-RGUD600(x)/47% PA66-GF66, Conditioned",PA66+ 60% Glass Fiber,Mechanical Properties,Tensile Strength at Break,490,MPa,71100 psi,Room temperature; 2 mm thickness; 25 mm width,0Â°; ISO 527-4/5,combined_material_data_2.xlsx
MaterialData_328412.pdf,"Envalior TepexÂ® Dynalite 101-RGUD600(x)/47% PA66-GF66, Conditioned",PA66+ 60% Glass Fiber,Mechanical Properties,Elongation at Break,1.8,%,0.018,Room temperature; 2 mm thickness; 25 mm width,0Â°; ISO 527-4/5,combined_material_data_2.xlsx
MaterialData_328412.pdf,"Envalior TepexÂ® Dynalite 101-RGUD600(x)/47% PA66-GF66, Conditioned",PA66+ 60% Glass Fiber,Mechanical Properties,Elongation at Break,2.1,%,0.021,Room temperature; 2 mm thickness; 25 mm width,90Â°; ISO 527-4/5,combined_material_data_2.xlsx
MaterialData_328412.pdf,"Envalior TepexÂ® Dynalite 101-RGUD600(x)/47% PA66-GF66, Conditioned",PA66+ 60% Glass Fiber,Mechanical Properties,Tensile Modulus,9,GPa,1310 ksi,Room temperature; 2 mm thickness; 25 mm width,90Â°; ISO 527-4/5,combined_material_data_2.xlsx
MaterialData_328412.pdf,"Envalior TepexÂ® Dynalite 101-RGUD600(x)/47% PA66-GF66, Conditioned",PA66+ 60% Glass Fiber,Mechanical Properties,Tensile Modulus,29,GPa,4210 ksi,Room temperature; 2 mm thickness; 25 mm width,0Â°; ISO 527-4/5,combined_material_data_2.xlsx
MaterialData_328412.pdf,"Envalior TepexÂ® Dynalite 101-RGUD600(x)/47% PA66-GF66, Conditioned",PA66+ 60% Glass Fiber,Mechanical Properties,Flexural Strength,210,MPa,30500 psi,Room temperature; 2 mm thickness; 25 mm width,90Â°; ISO 14125,combined_material_data_2.xlsx
MaterialData_328412.pdf,"Envalior TepexÂ® Dynalite 101-RGUD600(x)/47% PA66-GF66, Conditioned",PA66+ 60% Glass Fiber,Mechanical Properties,Flexural Strength,600,MPa,87000 psi,Room temperature; 2 mm thickness; 25 mm width,0Â°; ISO 14125,combined_material_data_2.xlsx
MaterialData_328412.pdf,"Envalior TepexÂ® Dynalite 101-RGUD600(x)/47% PA66-GF66, Conditioned",PA66+ 60% Glass Fiber,Mechanical Properties,Flexural Modulus,8.5,GPa,1230 ksi,Room temperature; 2 mm thickness; 25 mm width,90Â°; ISO 14125,combined_material_data_2.xlsx
MaterialData_328412.pdf,"Envalior TepexÂ® Dynalite 101-RGUD600(x)/47% PA66-GF66, Conditioned",PA66+ 60% Glass Fiber,Mechanical Properties,Flexural Modulus,14,GPa,2030 ksi,Room temperature; 2 mm thickness; 25 mm width,0Â°; ISO 14125,combined_material_data_2.xlsx
MaterialData_328412.pdf,"Envalior TepexÂ® Dynalite 101-RGUD600(x)/47% PA66-GF66, Conditioned",PA66+ 60% Glass Fiber,Thermal Properties,Melting Point,260,Â°C,500 Â°F,,ISO 11357-1/-3,combined_material_data_2.xlsx
MaterialData_328412.pdf,"Envalior TepexÂ® Dynalite 101-RGUD600(x)/47% PA66-GF66, Conditioned",PA66+ 60% Glass Fiber,Descriptive Properties,Thickness per layer,0.5,mm,,,,combined_material_data_2.xlsx
MaterialData_328413.pdf,"Envalior TepexÂ® Dynalite 104-RG601(x)/47% PP-GF71, Dry",PP+ 60% Glass Fiber,Physical Properties,Density,1.68,g/cc,0.0607 lb/inÂ³,,ISO 1183,combined_material_data_2.xlsx
MaterialData_328413.pdf,"Envalior TepexÂ® Dynalite 104-RG601(x)/47% PP-GF71, Dry",PP+ 60% Glass Fiber,Physical Properties,Filler Content,47,%,0.47,,Fiber volume content,combined_material_data_2.xlsx
MaterialData_328413.pdf,"Envalior TepexÂ® Dynalite 104-RG601(x)/47% PP-GF71, Dry",PP+ 60% Glass Fiber,Mechanical Properties,Tensile Strength at Break,350,MPa,50800 psi,,ISO 527-4/5,combined_material_data_2.xlsx
MaterialData_328413.pdf,"Envalior TepexÂ® Dynalite 104-RG601(x)/47% PP-GF71, Dry",PP+ 60% Glass Fiber,Mechanical Properties,Elongation at Break,2.7,%,0.027,,ISO 527-4/5,combined_material_data_2.xlsx
MaterialData_328413.pdf,"Envalior TepexÂ® Dynalite 104-RG601(x)/47% PP-GF71, Dry",PP+ 60% Glass Fiber,Mechanical Properties,Tensile Modulus,18,GPa,2610 ksi,,ISO 527-4/5,combined_material_data_2.xlsx
MaterialData_328413.pdf,"Envalior TepexÂ® Dynalite 104-RG601(x)/47% PP-GF71, Dry",PP+ 60% Glass Fiber,Mechanical Properties,Flexural Strength,320,MPa,46400 psi,,ISO 14125,combined_material_data_2.xlsx
MaterialData_328413.pdf,"Envalior TepexÂ® Dynalite 104-RG601(x)/47% PP-GF71, Dry",PP+ 60% Glass Fiber,Mechanical Properties,Flexural Modulus,16,GPa,2320 ksi,,ISO 14125,combined_material_data_2.xlsx
MaterialData_328413.pdf,"Envalior TepexÂ® Dynalite 104-RG601(x)/47% PP-GF71, Dry",PP+ 60% Glass Fiber,Thermal Properties,"CTE, linear, Parallel to Flow",110,Âµm/m-Â°C,61.1 Âµin/in-Â°F,@Temperature -35.0 - 23.0 Â°C,0Â°; ISO 11359-1/-2,combined_material_data_2.xlsx
MaterialData_328413.pdf,"Envalior TepexÂ® Dynalite 104-RG601(x)/47% PP-GF71, Dry",PP+ 60% Glass Fiber,Thermal Properties,"CTE, linear, Parallel to Flow",133,Âµm/m-Â°C,73.9 Âµin/in-Â°F,@Temperature -35.0 - 23.0 Â°C,0Â°; ISO 11359-1/-2,combined_material_data_2.xlsx
MaterialData_328413.pdf,"Envalior TepexÂ® Dynalite 104-RG601(x)/47% PP-GF71, Dry",PP+ 60% Glass Fiber,Thermal Properties,Melting Point,165,Â°C,329 Â°F,,ISO 11357-1/-3,combined_material_data_2.xlsx
MaterialData_328413.pdf,"Envalior TepexÂ® Dynalite 104-RG601(x)/47% PP-GF71, Dry",PP+ 60% Glass Fiber,Thermal Properties,Deflection Temperature,157,Â°C,315 Â°F,at 0.46 MPa (66 psi),0.1% flex. Modulus; ISO 75-1/3,combined_material_data_2.xlsx
MaterialData_328413.pdf,"Envalior TepexÂ® Dynalite 104-RG601(x)/47% PP-GF71, Dry",PP+ 60% Glass Fiber,Descriptive Properties,Thickness per layer,0.5,mm,,,,combined_material_data_2.xlsx
MaterialData_328414.pdf,TepexÂ® Dynalite 104-RGUD600(x)/47%,PP+ 60% Glass Fiber,Physical Properties,Density,1.68,g/cc,0.0607 lb/inÂ³,,ISO 1183,combined_material_data_2.xlsx
MaterialData_328414.pdf,TepexÂ® Dynalite 104-RGUD600(x)/47%,PP+ 60% Glass Fiber,Physical Properties,Filler Content,47,%,0.47,,Fiber volume content,combined_material_data_2.xlsx
MaterialData_328414.pdf,TepexÂ® Dynalite 104-RGUD600(x)/47%,PP+ 60% Glass Fiber,Mechanical Properties,Tensile Strength at Break,110,MPa,16000 psi,,90Â°; ISO 527-4/5,combined_material_data_2.xlsx
MaterialData_328414.pdf,TepexÂ® Dynalite 104-RGUD600(x)/47%,PP+ 60% Glass Fiber,Mechanical Properties,Tensile Strength at Break,670,MPa,97200 psi,,0Â°; ISO 527-4/5,combined_material_data_2.xlsx
MaterialData_328414.pdf,TepexÂ® Dynalite 104-RGUD600(x)/47%,PP+ 60% Glass Fiber,Mechanical Properties,Elongation at Break,1.6,%,0.016,,90Â°; ISO 527-4/5,combined_material_data_2.xlsx
MaterialData_328414.pdf,TepexÂ® Dynalite 104-RGUD600(x)/47%,PP+ 60% Glass Fiber,Mechanical Properties,Elongation at Break,2.5,%,0.025,,0Â°; ISO 527-4/5,combined_material_data_2.xlsx
MaterialData_328414.pdf,TepexÂ® Dynalite 104-RGUD600(x)/47%,PP+ 60% Glass Fiber,Mechanical Properties,Tensile Modulus,10,GPa,1450 ksi,,90Â°; ISO 527-4/5,combined_material_data_2.xlsx
MaterialData_328414.pdf,TepexÂ® Dynalite 104-RGUD600(x)/47%,PP+ 60% Glass Fiber,Mechanical Properties,Tensile Modulus,28,GPa,4060 ksi,,0Â°; ISO 527-4/5,combined_material_data_2.xlsx
MaterialData_328414.pdf,TepexÂ® Dynalite 104-RGUD600(x)/47%,PP+ 60% Glass Fiber,Mechanical Properties,Flexural Strength,140,MPa,20300 psi,,90Â°; ISO 14125,combined_material_data_2.xlsx
MaterialData_328414.pdf,TepexÂ® Dynalite 104-RGUD600(x)/47%,PP+ 60% Glass Fiber,Mechanical Properties,Flexural Strength,500,MPa,72500 psi,,0Â°; ISO 14125,combined_material_data_2.xlsx
MaterialData_328414.pdf,TepexÂ® Dynalite 104-RGUD600(x)/47%,PP+ 60% Glass Fiber,Mechanical Properties,Flexural Modulus,9,GPa,1310 ksi,,90Â°; ISO 14125,combined_material_data_2.xlsx
MaterialData_328414.pdf,TepexÂ® Dynalite 104-RGUD600(x)/47%,PP+ 60% Glass Fiber,Mechanical Properties,Flexural Modulus,25,GPa,3630 ksi,,0Â°; ISO 14125,combined_material_data_2.xlsx
MaterialData_328414.pdf,TepexÂ® Dynalite 104-RGUD600(x)/47%,PP+ 60% Glass Fiber,Thermal Properties,"CTE, linear, Parallel to Flow",80,Âµm/m-Â°C,44.4 Âµin/in-Â°F,@Temperature 23.0 - 80.0 Â°C,90Â°; ISO 11359-1/-2,combined_material_data_2.xlsx
MaterialData_328414.pdf,TepexÂ® Dynalite 104-RGUD600(x)/47%,PP+ 60% Glass Fiber,Thermal Properties,"CTE, linear, Parallel to Flow",91,Âµm/m-Â°C,50.6 Âµin/in-Â°F,@Temperature -35.0 - 23.0 Â°C,0Â°; ISO 11359-1/-2,combined_material_data_2.xlsx
MaterialData_328414.pdf,TepexÂ® Dynalite 104-RGUD600(x)/47%,PP+ 60% Glass Fiber,Thermal Properties,"CTE, linear, Parallel to Flow",143,Âµm/m-Â°C,79.4 Âµin/in-Â°F,@Temperature 23.0 - 80.0 Â°C,90Â°; ISO 11359-1/-2,combined_material_data_2.xlsx
MaterialData_328414.pdf,TepexÂ® Dynalite 104-RGUD600(x)/47%,PP+ 60% Glass Fiber,Thermal Properties,"CTE, linear, Parallel to Flow",167,Âµm/m-Â°C,92.8 Âµin/in-Â°F,@Temperature -35.0 - 23.0 Â°C,0Â°; ISO 11359-1/-2,combined_material_data_2.xlsx
MaterialData_328414.pdf,TepexÂ® Dynalite 104-RGUD600(x)/47%,PP+ 60% Glass Fiber,Thermal Properties,Melting Point,165,Â°C,329 Â°F,,ISO 11357-1/-3,combined_material_data_2.xlsx
MaterialData_328414.pdf,TepexÂ® Dynalite 104-RGUD600(x)/47%,PP+ 60% Glass Fiber,Thermal Properties,Deflection Temperature,157,Â°C,315 Â°F,at 0.46 MPa (66 psi),0.1% flex. Modulus; ISO 75-1/3,combined_material_data_2.xlsx
MaterialData_328414.pdf,TepexÂ® Dynalite 104-RGUD600(x)/47%,PP+ 60% Glass Fiber,Descriptive Properties,Thickness per layer,0.5,mm,,,,combined_material_data_2.xlsx
MaterialData_328415.pdf,"Envalior TepexÂ® Dynalite 109-FG290(x)/45% PA46-GF64, Dry",PA46+45% Glass Fiber,Physical Properties,Density,1.81,g/cc,0.0654 lb/inÂ³,,ISO 1183,combined_material_data_2.xlsx
MaterialData_328415.pdf,"Envalior TepexÂ® Dynalite 109-FG290(x)/45% PA46-GF64, Dry",PA46+45% Glass Fiber,Physical Properties,Filler Content,45,%,0.45,,Fiber volume content,combined_material_data_2.xlsx
MaterialData_328415.pdf,"Envalior TepexÂ® Dynalite 109-FG290(x)/45% PA46-GF64, Dry",PA46+45% Glass Fiber,Thermal Properties,Melting Point,295,Â°C,563 Â°F,,ISO 11357-1/-3,combined_material_data_2.xlsx
MaterialData_328415.pdf,"Envalior TepexÂ® Dynalite 109-FG290(x)/45% PA46-GF64, Dry",PA46+45% Glass Fiber,Thermal Properties,"Glass Transition Temp, Tg",75,Â°C,167 Â°F,,ISO 11357-1/-2,combined_material_data_2.xlsx
MaterialData_328415.pdf,"Envalior TepexÂ® Dynalite 109-FG290(x)/45% PA46-GF64, Dry",PA46+45% Glass Fiber,Descriptive Properties,Thickness per layer,0.25,mm,,,,combined_material_data_2.xlsx
MaterialData_328416.pdf,TepexÂ® Dynalite 111-RG600(x)/47%,PA46+47% Glass Fiber,Physical Properties,Density,1.71,g/cc,0.0618 lb/inÂ³,,ISO 1183,combined_material_data_2.xlsx
MaterialData_328416.pdf,TepexÂ® Dynalite 111-RG600(x)/47%,PA46+47% Glass Fiber,Physical Properties,Filler Content,0.47,,0.47,,Fiber volume content,combined_material_data_2.xlsx
MaterialData_328416.pdf,TepexÂ® Dynalite 111-RG600(x)/47%,PA46+47% Glass Fiber,Mechanical Properties,Tensile Strength at Break,310,MPa,45000 psi,,ISO 527-4/5,combined_material_data_2.xlsx
MaterialData_328416.pdf,TepexÂ® Dynalite 111-RG600(x)/47%,PA46+47% Glass Fiber,Mechanical Properties,Elongation at Break,0.021,,0.021,,ISO 527-4/5,combined_material_data_2.xlsx
MaterialData_328416.pdf,TepexÂ® Dynalite 111-RG600(x)/47%,PA46+47% Glass Fiber,Mechanical Properties,Tensile Modulus,18,GPa,2610 ksi,,ISO 527-4/5,combined_material_data_2.xlsx
MaterialData_328416.pdf,TepexÂ® Dynalite 111-RG600(x)/47%,PA46+47% Glass Fiber,Mechanical Properties,Flexural Strength,150,MPa,21800 psi,,ISO 14125,combined_material_data_2.xlsx
MaterialData_328416.pdf,TepexÂ® Dynalite 111-RG600(x)/47%,PA46+47% Glass Fiber,Mechanical Properties,Flexural Modulus,12,GPa,1740 ksi,,ISO 14125,combined_material_data_2.xlsx
MaterialData_328416.pdf,TepexÂ® Dynalite 111-RG600(x)/47%,PA46+47% Glass Fiber,Thermal Properties,Melting Point,129,Â°C,264 Â°F,,ISO 11357-1/-3,combined_material_data_2.xlsx
MaterialData_328416.pdf,TepexÂ® Dynalite 111-RG600(x)/47%,PA46+47% Glass Fiber,Thermal Properties,Deflection Temperature,82,Â°C,180 Â°F,at 0.46 MPa (66 psi),0.1% flex. Modulus; ISO 75-1/3,combined_material_data_2.xlsx
MaterialData_328416.pdf,TepexÂ® Dynalite 111-RG600(x)/47%,PA46+47% Glass Fiber,Descriptive Properties,Thickness per layer,0.5,mm,,,,combined_material_data_2.xlsx
MaterialData_328417.pdf,"Envalior TepexÂ® Dynalite 115-FG290(x)/45% PEI-GF63, Dry",PEI + 50% Glass Fiber,Physical Properties,Density,1.85,g/cc,0.0668 lb/inÂ³,,ISO 1183,combined_material_data_2.xlsx
MaterialData_328417.pdf,"Envalior TepexÂ® Dynalite 115-FG290(x)/45% PEI-GF63, Dry",PEI + 50% Glass Fiber,Physical Properties,Filler Content,45,%,0.45,,Fiber volume content,combined_material_data_2.xlsx
MaterialData_328417.pdf,"Envalior TepexÂ® Dynalite 115-FG290(x)/45% PEI-GF63, Dry",PEI + 50% Glass Fiber,Thermal Properties,"Glass Transition Temp, Tg",217,Â°C,423 Â°F,,ISO 11357-1/-2,combined_material_data_2.xlsx
MaterialData_328417.pdf,"Envalior TepexÂ® Dynalite 115-FG290(x)/45% PEI-GF63, Dry",PEI + 50% Glass Fiber,Descriptive Properties,Thickness per layer,0.25,mm,,,,combined_material_data_2.xlsx
MaterialData_328417.pdf,"Envalior TepexÂ® Dynalite 115-FG290(x)/45% PEI-GF63, Dry",PEI + 50% Glass Fiber,Composition/Structure Details,Fiber Type,E-Glass 204,tex,,,,combined_material_data_2.xlsx
MaterialData_328417.pdf,"Envalior TepexÂ® Dynalite 115-FG290(x)/45% PEI-GF63, Dry",PEI + 50% Glass Fiber,Composition/Structure Details,Weaving style,Twill 2/2,,,,DIN ISO 9354,combined_material_data_2.xlsx
MaterialData_328417.pdf,"Envalior TepexÂ® Dynalite 115-FG290(x)/45% PEI-GF63, Dry",PEI + 50% Glass Fiber,Composition/Structure Details,Area weight,290,g/mÂ²,,dry fabric,DIN EN 12127,combined_material_data_2.xlsx
MaterialData_328417.pdf,"Envalior TepexÂ® Dynalite 115-FG290(x)/45% PEI-GF63, Dry",PEI + 50% Glass Fiber,Composition/Structure Details,Weight rate (0Â°/90Â°),50/50,%/%,,,,combined_material_data_2.xlsx
MaterialData_328418.pdf,"Envalior TepexÂ® Dynalite 116-FG290(x)/45% PA410-GF66, Dry",PA + 45% Glass Fiber,Reinforcement Details,Fiber Type,E-Glass 204,tex,,,Fiber: E-Glass 204 tex,combined_material_data_2.xlsx
MaterialData_328418.pdf,"Envalior TepexÂ® Dynalite 116-FG290(x)/45% PA410-GF66, Dry",PA + 45% Glass Fiber,Reinforcement Details,Weaving style,Twill 2/2,,,,DIN ISO 9354,combined_material_data_2.xlsx
MaterialData_328418.pdf,"Envalior TepexÂ® Dynalite 116-FG290(x)/45% PA410-GF66, Dry",PA + 45% Glass Fiber,Reinforcement Details,Area weight,290,g/mÂ²,,dry fabric,DIN EN 12127,combined_material_data_2.xlsx
MaterialData_328418.pdf,"Envalior TepexÂ® Dynalite 116-FG290(x)/45% PA410-GF66, Dry",PA + 45% Glass Fiber,Reinforcement Details,Weight rate,50/50,%/%,,0Â°/90Â°,,combined_material_data_2.xlsx
MaterialData_328418.pdf,"Envalior TepexÂ® Dynalite 116-FG290(x)/45% PA410-GF66, Dry",PA + 45% Glass Fiber,Physical Properties,Density,1.76,g/cc,0.0636 lb/inÂ³,,ISO 1183,combined_material_data_2.xlsx
MaterialData_328418.pdf,"Envalior TepexÂ® Dynalite 116-FG290(x)/45% PA410-GF66, Dry",PA + 45% Glass Fiber,Physical Properties,Filler Content,45,%,0.45,,Fiber volume content,combined_material_data_2.xlsx
MaterialData_328418.pdf,"Envalior TepexÂ® Dynalite 116-FG290(x)/45% PA410-GF66, Dry",PA + 45% Glass Fiber,Thermal Properties,Melting Point,250,Â°C,482 Â°F,,ISO 11357-1/-3,combined_material_data_2.xlsx
MaterialData_328418.pdf,"Envalior TepexÂ® Dynalite 116-FG290(x)/45% PA410-GF66, Dry",PA + 45% Glass Fiber,Descriptive Properties,Thickness per layer,0.25,mm,,,,combined_material_data_2.xlsx
MaterialData_328419.pdf,"Envalior TepexÂ® Dynalite 116-RG600(x)/47% PA410-GF67, Dry",PA + 47% Glass Fiber,Composition/Fiber Details,Fiber Type,E-Glass,,,,1200 tex,combined_material_data_2.xlsx
MaterialData_328419.pdf,"Envalior TepexÂ® Dynalite 116-RG600(x)/47% PA410-GF67, Dry",PA + 47% Glass Fiber,Composition/Fiber Details,Weaving style,Twill 2/2,,,,DIN ISO 9354,combined_material_data_2.xlsx
MaterialData_328419.pdf,"Envalior TepexÂ® Dynalite 116-RG600(x)/47% PA410-GF67, Dry",PA + 47% Glass Fiber,Composition/Fiber Details,Area weight,600,g/mÂ²,,dry fabric,DIN EN 12127,combined_material_data_2.xlsx
MaterialData_328419.pdf,"Envalior TepexÂ® Dynalite 116-RG600(x)/47% PA410-GF67, Dry",PA + 47% Glass Fiber,Composition/Fiber Details,Weight rate,50/50,%/%,,0Â°/90Â°,,combined_material_data_2.xlsx
MaterialData_328419.pdf,"Envalior TepexÂ® Dynalite 116-RG600(x)/47% PA410-GF67, Dry",PA + 47% Glass Fiber,Physical Properties,Density,1.78,g/cc,0.0643 lb/inÂ³,,ISO 1183. Underlying tests conducted at room temperature and (where possible) with 2 mm specimen thickness.,combined_material_data_2.xlsx
MaterialData_328419.pdf,"Envalior TepexÂ® Dynalite 116-RG600(x)/47% PA410-GF67, Dry",PA + 47% Glass Fiber,Physical Properties,Filler Content,47,%,0.47,,Fiber volume content.,combined_material_data_2.xlsx
MaterialData_328419.pdf,"Envalior TepexÂ® Dynalite 116-RG600(x)/47% PA410-GF67, Dry",PA + 47% Glass Fiber,Thermal Properties,Melting Point,250,Â°C,482 Â°F,,ISO 11357-1/-3. Underlying tests conducted at room temperature and (where possible) with 2 mm specimen thickness.,combined_material_data_2.xlsx
MaterialData_328419.pdf,"Envalior TepexÂ® Dynalite 116-RG600(x)/47% PA410-GF67, Dry",PA + 47% Glass Fiber,Descriptive Properties,Thickness per layer,0.5,mm,,,,combined_material_data_2.xlsx
MaterialData_328420.pdf,TepexÂ® Dynalite 201-C200(x)/50%,PA66+ 50% Glass Fiber,Mechanical Properties,Tensile Strength at Break,700,MPa,102000 psi,,ISO 527-4/5,combined_material_data_2.xlsx
MaterialData_328420.pdf,TepexÂ® Dynalite 201-C200(x)/50%,PA66+ 50% Glass Fiber,Mechanical Properties,Elongation at Break,1.5,%,0.015,,ISO 527-4/5,combined_material_data_2.xlsx
MaterialData_328420.pdf,TepexÂ® Dynalite 201-C200(x)/50%,PA66+ 50% Glass Fiber,Mechanical Properties,Tensile Modulus,55,GPa,7980 ksi,,ISO 527-4/5,combined_material_data_2.xlsx
MaterialData_328420.pdf,TepexÂ® Dynalite 201-C200(x)/50%,PA66+ 50% Glass Fiber,Mechanical Properties,Flexural Strength,840,MPa,122000 psi,,ISO 14125,combined_material_data_2.xlsx
