Repository: AIM-for-Composites/InDesDatabaseTool

# AIM Composites Materials Database

Tooling for an autonomous materials-database pipeline: discover materials
literature/datasheets on the web, extract structured property data from the
PDFs with an LLM, validate and ground it, and mirror it into a queryable
database. Built for the ME8930 course project.

## Pipeline

```
 pdf_crawler.py / matweb_discovery.py     1. discover + download source PDFs
            │
            ▼
 extraction.py  (Gemini structured output)  2. PDF text → typed materials + properties
            │   • grounds every value in the PDF text
            │   • unit-normalizes (pint) → value_si / unit_canonical
            ├──────────────────────────────┐

File: data/Polymers_material_data.csv (part 6 of 8)
material_abbreviation,material_name,section,property_name,value,english,comments,unit,test_condition,source_file
PC,"Polycarbonate, Molded",Thermal Properties,"Flammability, UL94",HB - 5VA,HB - 5VA,Grade Count:541,,,Polymers_material_data.csv
PC,"Polycarbonate, Molded",Thermal Properties,Flash Point,450 - 550,842 - 1020 °F,Average value: 510 °C Grade Count:66,°C,,Polymers_material_data.csv
PC,"Polycarbonate, Molded",Thermal Properties,Oxygen Index,22.0 - 40.0,22.0 - 40.0 %,Average value: 29.0 % Grade Count:187,%,,Polymers_material_data.csv
PC,"Polycarbonate, Molded",Thermal Properties,Glow Wire Test,675 - 960,1250 - 1760 °F,Average value: 877 °C Grade Count:192,°C,,Polymers_material_data.csv
PC,"Polycarbonate, Molded",Thermal Properties,Ignition Temperature,530 - 550,986 - 1020 °F,Average value: 543 °C Grade Count:8,°C,,Polymers_material_data.csv
PC,"Polycarbonate, Molded",Optical Properties,Refractive Index,1.51 - 1.59,1.51 - 1.59,Average value: 1.58 Grade Count:120,,,Polymers_material_data.csv
PC,"Polycarbonate, Molded",Optical Properties,Haze,0.100 - 100,0.100 - 100 %,Average value: 1.79 % Grade Count:121,%,,Polymers_material_data.csv
PC,"Polycarbonate, Molded",Optical Properties,Gloss,3.00 - 90.0,3.00 - 90.0 %,Average value: 47.3 % Grade Count:7,%,,Polymers_material_data.csv
PC,"Polycarbonate, Molded",Optical Properties,"Transmission, Visible",20.0 - 93.0,20.0 - 93.0 %,Average value: 87.3 % Grade Count:230,%,,Polymers_material_data.csv
PC,"Polycarbonate, Molded",Optical Properties,UV Transmittance,88.0,88.0 %,Average value: 88.0 % Grade Count:32,%,,Polymers_material_data.csv
PC,"Polycarbonate, Molded",Processing Properties,Processing Temperature,249 - 320,480 - 608 °F,Average value: 281 °C Grade Count:49,°C,,Polymers_material_data.csv
PC,"Polycarbonate, Molded",Processing Properties,Nozzle Temperature,227 - 343,441 - 650 °F,Average value: 292 °C Grade Count:128,°C,,Polymers_material_data.csv
PC,"Polycarbonate, Molded",Processing Properties,Melt Temperature,210 - 343,410 - 650 °F,Average value: 290 °C Grade Count:384,°C,,Polymers_material_data.csv
PC,"Polycarbonate, Molded",Processing Properties,Mold Temperature,32.2 - 160,90.0 - 320 °F,Average value: 88.9 °C Grade Count:397,°C,,Polymers_material_data.csv
PC,"Polycarbonate, Molded",Processing Properties,Injection Velocity,200,7.87 in/sec,Average value: 200 mm/sec Grade Count:115,mm/sec,,Polymers_material_data.csv
PC,"Polycarbonate, Molded",Processing Properties,Drying Temperature,70.0 - 130,158 - 266 °F,Average value: 118 °C Grade Count:266,°C,,Polymers_material_data.csv
PC,"Polycarbonate, Molded",Processing Properties,Moisture Content,0.0100 - 0.0400,0.0100 - 0.0400 %,Average value: 0.0203 % Grade Count:107,%,,Polymers_material_data.csv
PC,"Polycarbonate, Molded",Processing Properties,Dew Point,-28.9 - 17.8,-20.0 - 0.000 °F,Average value: -25.2 °C Grade Count:15,°C,,Polymers_material_data.csv
PC,"Polycarbonate, Molded",Processing Properties,Drying Air Flow Rate,22.7 - 28.3,0.800 - 1.00 ft³/min (CFM),Average value: 25.5 l/min Grade Count:5,l/min,,Polymers_material_data.csv
PC,"Polycarbonate, Molded",Processing Properties,Injection Pressure,5.52 - 152,800 - 22000 psi,Average value: 71.1 MPa Grade Count:54,MPa,,Polymers_material_data.csv
PC,"Polycarbonate, Molded",Processing Properties,Vent Depth,0.00127 - 0.00762,0.000500 - 0.00300 in,Average value: 0.00283 cm Grade Count:46,cm,,Polymers_material_data.csv
PC,"Polycarbonate, Molded",Processing Properties,Cushion,0.635,0.250 in,Average value: 0.635 cm Grade Count:5,cm,,Polymers_material_data.csv
PBT,"Polybutylene Terephthalate (PBT), Unreinforced, Molded",Physical Properties,Density,0.900 - 1.92,0.0325 - 0.0694 lb/in³,Average value: 1.38 g/cc Grade Count:400,g/cc,,Polymers_material_data.csv
PBT,"Polybutylene Terephthalate (PBT), Unreinforced, Molded",Physical Properties,Filler Content,17.0 - 25.0,17.0 - 25.0 %,Average value: 19.7% Grade Count:3,%,,Polymers_material_data.csv
PBT,"Polybutylene Terephthalate (PBT), Unreinforced, Molded",Physical Properties,Water Absorption,0.000 - 0.600,0.000 - 0.600 %,Average value: 0.187% Grade Count:136,%,,Polymers_material_data.csv
PBT,"Polybutylene Terephthalate (PBT), Unreinforced, Molded",Physical Properties,Moisture Absorption at Equilibrium,0.0100 - 0.500,0.0100 - 0.500 %,Average value: 0.0970% Grade Count:171,%,,Polymers_material_data.csv
PBT,"Polybutylene Terephthalate (PBT), Unreinforced, Molded",Physical Properties,Water Absorption at Saturation,0.0900 - 0.500,0.0900 - 0.500 %,Average value: 0.380% Grade Count:64,%,,Polymers_material_data.csv
PBT,"Polybutylene Terephthalate (PBT), Unreinforced, Molded",Physical Properties,Viscosity,1.60 - 600000,1.60 - 600000 cP,Average value: 201000 cP Grade Count:7,cP,,Polymers_material_data.csv
PBT,"Polybutylene Terephthalate (PBT), Unreinforced, Molded",Physical Properties,Viscosity,7.00 - 87.0,7.00 - 87.0 cP,Average value: 36800 cP Grade Count:35,cP,@Temperature 250 - 285 °C,Polymers_material_data.csv
PBT,"Polybutylene Terephthalate (PBT), Unreinforced, Molded",Physical Properties,Viscosity,7.00 - 87.0,7.00 - 87.0 cP,Average value: 36800 cP Grade Count:35,cP,@Load 1.20 - 5.00 kg,Polymers_material_data.csv
PBT,"Polybutylene Terephthalate (PBT), Unreinforced, Molded",Physical Properties,Viscosity,8000 - 800000,8000 - 800000 cP,Average value: 36800 cP Grade Count:2,cP,@Shear Rate 1.00 - 100000 1/s,Polymers_material_data.csv
PBT,"Polybutylene Terephthalate (PBT), Unreinforced, Molded",Physical Properties,Viscosity,8000 - 800000,8000 - 800000 cP,Average value: 36800 cP Grade Count:2,cP,@Temperature 230 - 270 °C,Polymers_material_data.csv
PBT,"Polybutylene Terephthalate (PBT), Unreinforced, Molded",Physical Properties,Viscosity Test,66.5 - 160,0.665 - 1.60 dl/g,Average value: 111 cm³/g Grade Count:20,cm³/g,,Polymers_material_data.csv
PBT,"Polybutylene Terephthalate (PBT), Unreinforced, Molded",Physical Properties,Viscosity Number,0.600 - 1.80,0.00600 - 1.80 dl/g,Average value: 113 cm³/g Grade Count:17,cm³/g,,Polymers_material_data.csv
PBT,"Polybutylene Terephthalate (PBT), Unreinforced, Molded",Physical Properties,Maximum Moisture Content,0.0200,0.0200,Average value: 0.0200 Grade Count:25,,,Polymers_material_data.csv
PBT,"Polybutylene Terephthalate (PBT), Unreinforced, Molded",Physical Properties,Maximum Moisture Content,0.200 - 0.200,0.200 - 0.200,Average value: 0.200 Grade Count:1,,@Temperature 120 - 120 °C,Polymers_material_data.csv
PBT,"Polybutylene Terephthalate (PBT), Unreinforced, Molded",Physical Properties,Maximum Moisture Content,0.200 - 0.200,0.200 - 0.200,Average value: 0.200 Grade Count:1,,@Time 299 - 299 sec,Polymers_material_data.csv
PBT,"Polybutylene Terephthalate (PBT), Unreinforced, Molded",Physical Properties,Linear Mold Shrinkage,0.00100 - 0.0400,0.00100 - 0.0400 in/in,Average value: 0.0143 cm/cm Grade Count:313,cm/cm,,Polymers_material_data.csv
PBT,"Polybutylene Terephthalate (PBT), Unreinforced, Molded",Physical Properties,Linear Mold Shrinkage,0.00400 - 0.0150,0.00400 - 0.0150 in/in,Average value: 0.0136 cm/cm Grade Count:3,cm/cm,@Temperature 80.0 - 80.0 °C,Polymers_material_data.csv
PBT,"Polybutylene Terephthalate (PBT), Unreinforced, Molded",Physical Properties,Linear Mold Shrinkage,0.0180 - 0.0180,0.0180 - 0.0180 in/in,Average value: 0.0136 cm/cm Grade Count:2,cm/cm,@Temperature 260 - 260 °C,Polymers_material_data.csv
PBT,"Polybutylene Terephthalate (PBT), Unreinforced, Molded",Physical Properties,Linear Mold Shrinkage,0.0180 - 0.0180,0.0180 - 0.0180 in/in,Average value: 0.0136 cm/cm Grade Count:2,cm/cm,@Pressure 60.0 - 60.0 MPa,Polymers_material_data.csv
PBT,"Polybutylene Terephthalate (PBT), Unreinforced, Molded",Physical Properties,"Linear Mold Shrinkage, Transverse",0.00160 - 0.0400,0.00160 - 0.0400 in/in,Average value: 0.0161 cm/cm Grade Count:180,cm/cm,,Polymers_material_data.csv
PBT,"Polybutylene Terephthalate (PBT), Unreinforced, Molded",Physical Properties,"Linear Mold Shrinkage, Transverse",0.00900 - 0.0170,0.00900 - 0.0170 in/in,Average value: 0.0153 cm/cm Grade Count:3,cm/cm,@Temperature 80.0 - 80.0 °C,Polymers_material_data.csv
PBT,"Polybutylene Terephthalate (PBT), Unreinforced, Molded",Physical Properties,"Linear Mold Shrinkage, Transverse",0.0180 - 0.0180,0.0180 - 0.0180 in/in,Average value: 0.0153 cm/cm Grade Count:2,cm/cm,@Temperature 260 - 260 °C,Polymers_material_data.csv
PBT,"Polybutylene Terephthalate (PBT), Unreinforced, Molded",Physical Properties,"Linear Mold Shrinkage, Transverse",0.0180 - 0.0180,0.0180 - 0.0180 in/in,Average value: 0.0153 cm/cm Grade Count:2,cm/cm,@Pressure 60.0 - 60.0 MPa,Polymers_material_data.csv
PBT,"Polybutylene Terephthalate (PBT), Unreinforced, Molded",Physical Properties,Melt Flow,3.00 - 570,3.00 - 570 g/10 min,Average value: 38.9 g/10 min Grade Count:191,g/10 min,,Polymers_material_data.csv
PBT,"Polybutylene Terephthalate (PBT), Unreinforced, Molded",Mechanical Properties,"Hardness, Rockwell M",55.0 - 90.0,55.0 - 90.0,Average value: 80.5 Grade Count:50,,,Polymers_material_data.csv
PBT,"Polybutylene Terephthalate (PBT), Unreinforced, Molded",Mechanical Properties,"Hardness, Rockwell R",107 - 120,107 - 120,Average value: 117 Grade Count:25,,,Polymers_material_data.csv
PBT,"Polybutylene Terephthalate (PBT), Unreinforced, Molded",Mechanical Properties,"Hardness, Shore D",40.0 - 87.0,40.0 - 87.0,Average value: 74.3 Grade Count:24,,,Polymers_material_data.csv
PBT,"Polybutylene Terephthalate (PBT), Unreinforced, Molded",Mechanical Properties,Ball Indentation Hardness,50.0 - 160,7250 - 23200 psi,Average value: 132 MPa Grade Count:21,MPa,,Polymers_material_data.csv
PBT,"Polybutylene Terephthalate (PBT), Unreinforced, Molded",Mechanical Properties,"Tensile Strength, Ultimate",26.0 - 178,3770 - 25800 psi,Average value: 74.3 MPa Grade Count:235,MPa,,Polymers_material_data.csv
PBT,"Polybutylene Terephthalate (PBT), Unreinforced, Molded",Mechanical Properties,"Tensile Strength, Yield",21.0 - 166,3050 - 24100 psi,Average value: 65.1 MPa Grade Count:231,MPa,,Polymers_material_data.csv
PBT,"Polybutylene Terephthalate (PBT), Unreinforced, Molded",Mechanical Properties,"Tensile Strength, Yield",22.0 - 105,3190 - 15200 psi,Average value: 63.5 MPa Grade Count:1,MPa,@Temperature -40.0 - 100 °C,Polymers_material_data.csv
PBT,"Polybutylene Terephthalate (PBT), Unreinforced, Molded",Mechanical Properties,Elongation at Break,0.600 - 300,0.600 - 300 %,Average value: 42.7% Grade Count:353,%,,Polymers_material_data.csv
PBT,"Polybutylene Terephthalate (PBT), Unreinforced, Molded",Mechanical Properties,Elongation at Break,>= 100,>= 100 %,Average value: 100% Grade Count:2,%,@Temperature 60.0 - 120 °C,Polymers_material_data.csv
PBT,"Polybutylene Terephthalate (PBT), Unreinforced, Molded",Mechanical Properties,Elongation at Yield,1.00 - 75.0,1.00 - 75.0 %,Average value: 6.94% Grade Count:179,%,,Polymers_material_data.csv
PBT,"Polybutylene Terephthalate (PBT), Unreinforced, Molded",Mechanical Properties,Modulus of Elasticity,0.420 - 23.4,60.9 - 3390 ksi,Average value: 5.18 GPa Grade Count:252,GPa,,Polymers_material_data.csv
PBT,"Polybutylene Terephthalate (PBT), Unreinforced, Molded",Mechanical Properties,Modulus of Elasticity,0.180 - 0.900,26.1 - 131 ksi,Average value: 0.505 GPa Grade Count:2,GPa,@Temperature 60.0 - 120 °C,Polymers_material_data.csv
PBT,"Polybutylene Terephthalate (PBT), Unreinforced, Molded",Mechanical Properties,Flexural Yield Strength,22.0 - 275,3190 - 39900 psi,Average value: 112 MPa Grade Count:315,MPa,,Polymers_material_data.csv
PBT,"Polybutylene Terephthalate (PBT), Unreinforced, Molded",Mechanical Properties,Flexural Yield Strength,14.0 - 127,2030 - 18400 psi,Average value: 60.8 MPa Grade Count:3,MPa,@Temperature 60.0 - 150 °C,Polymers_material_data.csv
PBT,"Polybutylene Terephthalate (PBT), Unreinforced, Molded",Mechanical Properties,Flexural Modulus,0.231 - 18.1,33.5 - 2620 ksi,Average value: 4.50 GPa Grade Count:311,GPa,,Polymers_material_data.csv
PBT,"Polybutylene Terephthalate (PBT), Unreinforced, Molded",Mechanical Properties,Flexural Modulus,0.500 - 5.80,72.5 - 841 ksi,Average value: 2.65 GPa Grade Count:3,GPa,@Temperature 60.0 - 150 °C,Polymers_material_data.csv
PBT,"Polybutylene Terephthalate (PBT), Unreinforced, Molded",Mechanical Properties,Flexural Strain at Break,2.00 - 6.00,2.00 - 6.00 %,Average value: 5.06% Grade Count:18,%,,Polymers_material_data.csv
PBT,"Polybutylene Terephthalate (PBT), Unreinforced, Molded",Mechanical Properties,Flexural Strain at Break,4.60 - 7.00,4.60 - 7.00 %,Average value: 5.84% Grade Count:2,%,@Temperature 60.0 - 150 °C,Polymers_material_data.csv
PBT,"Polybutylene Terephthalate (PBT), Unreinforced, Molded",Mechanical Properties,Flexural Strain at Yield,5.00 - 8.90,5.00 - 8.90 %,Average value: 7.00% Grade Count:22,%,,Polymers_material_data.csv
PBT,"Polybutylene Terephthalate (PBT), Unreinforced, Molded",Mechanical Properties,Adhesive Bond Strength,31.0 - 42.0,4500 - 6090 psi,Average value: 36.0 MPa Grade Count:10,MPa,,Polymers_material_data.csv
PBT,"Polybutylene Terephthalate (PBT), Unreinforced, Molded",Mechanical Properties,Izod Impact,5.00 - 186,3.69 - 137 ft-lb,Average value: 74.4 J Grade Count:77,J,,Polymers_material_data.csv
PBT,"Polybutylene Terephthalate (PBT), Unreinforced, Molded",Mechanical Properties,Izod Impact,30.0 - 144,22.1 - 106 ft-lb,Average value: 83.1 J Grade Count:25,J,@Temperature -30.0 - 20.0 °C,Polymers_material_data.csv
PBT,"Polybutylene Terephthalate (PBT), Unreinforced, Molded",Mechanical Properties,"Izod Impact, Notched",0.0400 - 8.00,0.0749 - 15.0 ft-lb/in,Average value: 1.02 J/cm Grade Count:115,J/cm,,Polymers_material_data.csv
PBT,"Polybutylene Terephthalate (PBT), Unreinforced, Molded",Mechanical Properties,"Izod Impact, Notched",0.300 - 0.300,0.562 - 0.562 ft-lb/in,Average value: 2.99 J/cm Grade Count:1,J/cm,@Temperature -20.0 - 20.0 °C,Polymers_material_data.csv
PBT,"Polybutylene Terephthalate (PBT), Unreinforced, Molded",Mechanical Properties,"Izod Impact, Notched",1.30 - 5.70,2.44 - 10.7 ft-lb/in,Average value: 2.99 J/cm Grade Count:5,J/cm,@Temperature -40.0 - -20.0 °C,Polymers_material_data.csv
PBT,"Polybutylene Terephthalate (PBT), Unreinforced, Molded",Mechanical Properties,"Izod Impact, Notched",1.30 - 5.70,2.44 - 10.7 ft-lb/in,Average value: 2.99 J/cm Grade Count:5,J/cm,@Thickness 1.57 - 3.18 mm,Polymers_material_data.csv
PBT,"Polybutylene Terephthalate (PBT), Unreinforced, Molded",Mechanical Properties,"Izod Impact, Unnotched",0.374 - 5340,0.700 - 10000 ft-lb/in,Average value: 7.29 J/cm Grade Count:85,J/cm,,Polymers_material_data.csv
PBT,"Polybutylene Terephthalate (PBT), Unreinforced, Molded",Mechanical Properties,"Izod Impact, Unnotched",5.25 - 6.00,9.84 - 11.2 ft-lb/in,Average value: 5.81 J/cm Grade Count:4,J/cm,@Temperature -30.0 - 30.0 °C,Polymers_material_data.csv
PBT,"Polybutylene Terephthalate (PBT), Unreinforced, Molded",Mechanical Properties,"Izod Impact, Notched (ISO)",1.98 - 170,0.942 - 80.9 ft-lb/in²,Average value: 11.4 kJ/m² Grade Count:144,kJ/m²,,Polymers_material_data.csv
PBT,"Polybutylene Terephthalate (PBT), Unreinforced, Molded",Mechanical Properties,"Izod Impact, Notched (ISO)",2.00 - 20.0,0.952 - 9.52 ft-lb/in²,Average value: 9.04 kJ/m² Grade Count:54,kJ/m²,@Temperature -40.0 - -20.0 °C,Polymers_material_data.csv
PBT,"Polybutylene Terephthalate (PBT), Unreinforced, Molded",Mechanical Properties,"Izod Impact, Unnotched (ISO)",4.20 kJ/m² - NB,2.00 ft-lb/in² - NB,Average value: 48.8 kJ/m² Grade Count:102,,@Temperature -40.0 - 30.0 °C,Polymers_material_data.csv
PBT,"Polybutylene Terephthalate (PBT), Unreinforced, Molded",Mechanical Properties,"Izod Impact, Unnotched (ISO)",3.80 kJ/m² - NB,1.81 ft-lb/in² - NB,Average value: 88.9 kJ/m² Grade Count:27,,@Temperature -40.0 - 30.0 °C,Polymers_material_data.csv
PBT,"Polybutylene Terephthalate (PBT), Unreinforced, Molded",Mechanical Properties,Charpy Impact Unnotched,0.294 J/cm² - NB,1.40 ft-lb/in² - NB,Average value: 13.2 J/cm² Grade Count:144,,@Temperature -40.0 - -20.0 °C,Polymers_material_data.csv
PBT,"Polybutylene Terephthalate (PBT), Unreinforced, Molded",Mechanical Properties,Charpy Impact Unnotched,2.50 J/cm² - NB,11.9 ft-lb/in² - NB,Average value: 14.2 J/cm² Grade Count:89,,@Temperature -40.0 - -20.0 °C,Polymers_material_data.csv
PBT,"Polybutylene Terephthalate (PBT), Unreinforced, Molded",Mechanical Properties,"Charpy Impact, Notched",0.120 J/cm² - NB,0.571 ft-lb/in² - NB,Average value: 1.01 J/cm² Grade Count:188,,@Temperature -40.0 - -20.0 °C,Polymers_material_data.csv
PBT,"Polybutylene Terephthalate (PBT), Unreinforced, Molded",Mechanical Properties,"Charpy Impact, Notched",0.200 - 2.50 J/cm²,0.952 - 11.9 ft-lb/in²,Average value: 0.746 J/cm² Grade Count:95,,@Temperature -40.0 - -20.0 °C,Polymers_material_data.csv
PBT,"Polybutylene Terephthalate (PBT), Unreinforced, Molded",Mechanical Properties,Gardner Impact,0.904 - 40.0,0.667 - 29.5 ft-lb,Average value: 28.8 J Grade Count:8,J,,Polymers_material_data.csv
PBT,"Polybutylene Terephthalate (PBT), Unreinforced, Molded",Mechanical Properties,Tensile Impact Strength,65.0 - 160,30.9 - 76.1 ft-lb/in²,Average value: 112 kJ/m² Grade Count:3,kJ/m²,,Polymers_material_data.csv
PBT,"Polybutylene Terephthalate (PBT), Unreinforced, Molded",Mechanical Properties,"Dart Drop, Total Energy",2.00 - 140,1.48 - 103 ft-lb,Average value: 21.2 J Grade Count:48,J,,Polymers_material_data.csv
PBT,"Polybutylene Terephthalate (PBT), Unreinforced, Molded",Mechanical Properties,Puncture Energy,15.0 - 16.0,11.1 - 11.8 ft-lb,Average value: 15.5 J Grade Count:2,J,@Temperature -30.0 - 30.0 °C,Polymers_material_data.csv
PBT,"Polybutylene Terephthalate (PBT), Unreinforced, Molded",Mechanical Properties,Coefficient of Friction,0.130 - 0.660,0.130 - 0.660,Average value: 0.346 Grade Count:28,,,Polymers_material_data.csv
PBT,"Polybutylene Terephthalate (PBT), Unreinforced, Molded",Mechanical Properties,"Coefficient of Friction, Static",0.130 - 0.730,0.130 - 0.730,Average value: 0.362 Grade Count:25,,,Polymers_material_data.csv
PBT,"Polybutylene Terephthalate (PBT), Unreinforced, Molded",Mechanical Properties,"Tensile Creep Modulus, 1 hour",1500 - 2400,218000 - 348000 psi,Average value: 2020 MPa Grade Count:6,MPa,,Polymers_material_data.csv
PBT,"Polybutylene Terephthalate (PBT), Unreinforced, Molded",Mechanical Properties,"Tensile Creep Modulus, 1000 hours",950 - 11000,138000 - 1.60e+6 psi,Average value: 2000 MPa Grade Count:12,MPa,,Polymers_material_data.csv
PBT,"Polybutylene Terephthalate (PBT), Unreinforced, Molded",Mechanical Properties,K (wear) Factor,4.03 - 423 x 10⁻⁸,2.00 - 210 x 10⁻¹⁰ in³-min/ft-lb-hr,Average value: 114 x 10⁻⁸ mm³/N-M Grade Count:24,mm³/N-M,,Polymers_material_data.csv
PBT,"Polybutylene Terephthalate (PBT), Unreinforced, Molded",Electrical Properties,Electrical Resistivity,1000 - 1.20e+17,1000 - 1.20e+17 ohm-cm,Average value: 1.61e+16 ohm-cm Grade Count:176,ohm-cm,,Polymers_material_data.csv
PBT,"Polybutylene Terephthalate (PBT), Unreinforced, Molded",Electrical Properties,Surface Resistance,10.0 - 2.00e+17,10.0 - 2.00e+17 ohm,Average value: 5.58e+15 ohm Grade Count:136,ohm,,Polymers_material_data.csv
PBT,"Polybutylene Terephthalate (PBT), Unreinforced, Molded",Electrical Properties,Dielectric Constant,2.90 - 4.20,2.90 - 4.20,Average value: 3.39 Grade Count:147,,,Polymers_material_data.csv
PBT,"Polybutylene Terephthalate (PBT), Unreinforced, Molded",Electrical Properties,Dielectric Strength,14.0 - 140,356 - 3560 kV/in,Average value: 23.7 kV/mm Grade Count:144,kV/mm,,Polymers_material_data.csv
PBT,"Polybutylene Terephthalate (PBT), Unreinforced, Molded",Electrical Properties,Dissipation Factor,0.00100 - 0.0330,0.00100 - 0.0330,Average value: 0.0112 Grade Count:135,,,Polymers_material_data.csv
PBT,"Polybutylene Terephthalate (PBT), Unreinforced, Molded",Electrical Properties,Arc Resistance,60.0 - 240,60.0 - 240 sec,Average value: 132 sec Grade Count:48,sec,,Polymers_material_data.csv
PBT,"Polybutylene Terephthalate (PBT), Unreinforced, Molded",Electrical Properties,Comparative Tracking Index,120 - 600,120 - 600 V,Average value: 538 V Grade Count:113,V,,Polymers_material_data.csv
PBT,"Polybutylene Terephthalate (PBT), Unreinforced, Molded",Electrical Properties,"Hot Wire Ignition, HWI",7.00 - 120,7.00 - 120 sec,Average value: 52.5 sec Grade Count:12,sec,,Polymers_material_data.csv
PBT,"Polybutylene Terephthalate (PBT), Unreinforced, Molded",Electrical Properties,"High Amp Arc Ignition, HAI",15.0 - 120,15.0 - 120 arcs,Average value: 102 arcs Grade Count:12,arcs,,Polymers_material_data.csv
PBT,"Polybutylene Terephthalate (PBT), Unreinforced, Molded",Electrical Properties,"High Voltage Arc-Tracking Rate, HVTR",0.000 - 25.4,0.000 - 1.00 in/min,Average value: 12.3 mm/min Grade Count:7,mm/min,,Polymers_material_data.csv
PBT,"Polybutylene Terephthalate (PBT), Unreinforced, Molded",Thermal Properties,"CTE, linear",12.0 - 170,6.67 - 94.4 µin/in-°F,Average value: 76.8 µm/m-°C Grade Count:231,µm/m-°C,,Polymers_material_data.csv
PBT,"Polybutylene Terephthalate (PBT), Unreinforced, Molded",Thermal Properties,"CTE, linear",25.2 - 171,14.0 - 95.0 µin/in-°F,Average value: 139 µm/m-°C Grade Count:18,µm/m-°C,@Temperature 20.0 - 150 °C,Polymers_material_data.csv
PBT,"Polybutylene Terephthalate (PBT), Unreinforced, Molded",Thermal Properties,"CTE, linear, Transverse to Flow",36.0 - 150,20.0 - 83.3 µin/in-°F,Average value: 96.8 µm/m-°C Grade Count:160,µm/m-°C,,Polymers_material_data.csv
PBT,"Polybutylene Terephthalate (PBT), Unreinforced, Molded",Thermal Properties,"CTE, linear, Transverse to Flow",90.0 - 170,50.0 - 94.4 µin/in-°F,Average value: 151 µm/m-°C Grade Count:14,µm/m-°C,@Temperature 22.8 - 150 °C,Polymers_material_data.csv
PBT,"Polybutylene Terephthalate (PBT), Unreinforced, Molded",Thermal Properties,Specific Heat Capacity,1.50 - 1.97,0.359 - 0.471 BTU/lb-°F,Average value: 1.66 J/g-°C Grade Count:7,J/g-°C,,Polymers_material_data.csv
PBT,"Polybutylene Terephthalate (PBT), Unreinforced, Molded",Thermal Properties,Thermal Conductivity,0.131 - 0.330,0.910 - 2.29 BTU-in/hr-ft²-°F,Average value: 0.236 W/m-K Grade Count:13,W/m-K,,Polymers_material_data.csv
PBT,"Polybutylene Terephthalate (PBT), Unreinforced, Molded",Thermal Properties,Melting Point,200 - 271,392 - 520 °F,Average value: 224 °C Grade Count:164,°C,,Polymers_material_data.csv
PBT,"Polybutylene Terephthalate (PBT), Unreinforced, Molded",Thermal Properties,"Maximum Service Temperature, Air",60.0 - 200,140 - 392 °F,Average value: 142 °C Grade Count:16,°C,,Polymers_material_data.csv
PBT,"Polybutylene Terephthalate (PBT), Unreinforced, Molded",Thermal Properties,Hot Ball Pressure Test,125 - 200,257 - 392 °F,Average value: 150 °C Grade Count:13,°C,,Polymers_material_data.csv
PBT,"Polybutylene Terephthalate (PBT), Unreinforced, Molded",Thermal Properties,Deflection Temperature at 0.46 MPa (66 psi),55.0 - 387,131 - 728 °F,Average value: 165 °C Grade Count:284,°C,,Polymers_material_data.csv
PBT,"Polybutylene Terephthalate (PBT), Unreinforced, Molded",Thermal Properties,Deflection Temperature at 1.8 MPa (264 psi),45.0 - 216,113 - 421 °F,Average value: 100 °C Grade Count:362,°C,,Polymers_material_data.csv
PBT,"Polybutylene Terephthalate (PBT), Unreinforced, Molded",Thermal Properties,Deflection Temperature at 8.0 MPa,45.0 - 48.0,113 - 118 °F,Average value: 45.8 °C Grade Count:4,°C,,Polymers_material_data.csv
PBT,"Polybutylene Terephthalate (PBT), Unreinforced, Molded",Thermal Properties,Vicat Softening Point,65.0 - 221,149 - 430 °F,Average value: 189 °C Grade Count:104,°C,,Polymers_material_data.csv
PBT,"Polybutylene Terephthalate (PBT), Unreinforced, Molded",Thermal Properties,"Glass Transition Temp, Tg",60.0,140 °F,Average value: 60.0 °C Grade Count:15,°C,,Polymers_material_data.csv
PBT,"Polybutylene Terephthalate (PBT), Unreinforced, Molded",Thermal Properties,"UL RTI, Electrical",75.0 - 150,167 - 302 °F,Average value: 100 °C Grade Count:45,°C,,Polymers_material_data.csv
PBT,"Polybutylene Terephthalate (PBT), Unreinforced, Molded",Thermal Properties,"UL RTI, Mechanical with Impact",75.0 - 140,167 - 284 °F,Average value: 94.3 °C Grade Count:45,°C,,Polymers_material_data.csv
PBT,"Polybutylene Terephthalate (PBT), Unreinforced, Molded",Thermal Properties,"UL RTI, Mechanical without Impact",75.0 - 150,167 - 302 °F,Average value: 101 °C Grade Count:45,°C,,Polymers_material_data.csv
PBT,"Polybutylene Terephthalate (PBT), Unreinforced, Molded",Thermal Properties,"Flammability, UL94",HB - 5VA,HB - 5VA,Grade Count:261,,,Polymers_material_data.csv
PBT,"Polybutylene Terephthalate (PBT), Unreinforced, Molded",Thermal Properties,Oxygen Index,20.0 - 32.0,20.0 - 32.0 %,Average value: 24.3% Grade Count:24,%,,Polymers_material_data.csv
PBT,"Polybutylene Terephthalate (PBT), Unreinforced, Molded",Thermal Properties,Glow Wire Test,650 - 960,1200 - 1760 °F,Average value: 819 °C Grade Count:45,°C,,Polymers_material_data.csv
PBT,"Polybutylene Terephthalate (PBT), Unreinforced, Molded",Optical Properties,"Transmission, Visible",0.600 - 90.0,0.600 - 90.0 %,Average value: 67.7% Grade Count:4,%,,Polymers_material_data.csv
PBT,"Polybutylene Terephthalate (PBT), Unreinforced, Molded",Processing Properties,Processing Temperature,20.0 - 300,68.0 - 572 °F,Average value: 192 °C Grade Count:52,°C,,Polymers_material_data.csv
PBT,"Polybutylene Terephthalate (PBT), Unreinforced, Molded",Processing Properties,Nozzle Temperature,225 - 295,437 - 563 °F,Average value: 251 °C Grade Count:104,°C,,Polymers_material_data.csv
PBT,"Polybutylene Terephthalate (PBT), Unreinforced, Molded",Processing Properties,Adapter Temperature,225 - 275,437 - 527 °F,Average value: 247 °C Grade Count:3,°C,,Polymers_material_data.csv
PBT,"Polybutylene Terephthalate (PBT), Unreinforced, Molded",Processing Properties,Die Temperature,215 - 275,419 - 527 °F,Average value: 249 °C Grade Count:4,°C,,Polymers_material_data.csv
PBT,"Polybutylene Terephthalate (PBT), Unreinforced, Molded",Processing Properties,Melt Temperature,174 - 295,345 - 563 °F,Average value: 251 °C Grade Count:223,°C,,Polymers_material_data.csv
PBT,"Polybutylene Terephthalate (PBT), Unreinforced, Molded",Processing Properties,Mold Temperature,10.0 - 160,50.0 - 320 °F,Average value: 78.7 °C Grade Count:242,°C,,Polymers_material_data.csv
PBT,"Polybutylene Terephthalate (PBT), Unreinforced, Molded",Processing Properties,Drying Temperature,80.0 - 150,176 - 302 °F,Average value: 117 °C Grade Count:199,°C,,Polymers_material_data.csv
PBT,"Polybutylene Terephthalate (PBT), Unreinforced, Molded",Processing Properties,Moisture Content,0.000 - 0.250,0.000 - 0.250 %,Average value: 0.0493% Grade Count:42,%,,Polymers_material_data.csv
PBT,"Polybutylene Terephthalate (PBT), Unreinforced, Molded",Processing Properties,Dew Point,-28.9,-20.0 °F,Average value: -28.9 °C Grade Count:3,°C,,Polymers_material_data.csv
PBT,"Polybutylene Terephthalate (PBT), Unreinforced, Molded",Processing Properties,Injection Pressure,3.45 - 120,500 - 17400 psi,Average value: 66.8 MPa Grade Count:37,MPa,,Polymers_material_data.csv
PBT,"Polybutylene Terephthalate (PBT), Unreinforced, Molded",Processing Properties,Vent Depth,0.00127 - 0.00381,0.000500 - 0.00150 in,Average value: 0.00233 cm Grade Count:16,cm,,Polymers_material_data.csv
PBT,"Polybutylene Terephthalate (PBT), Unreinforced, Molded",Processing Properties,Precipitation Temperature,40.0 - 270,104 - 518 °F,Average value: 61.3 °C Grade Count:19,°C,,Polymers_material_data.csv
PET,"Polyethylene Terephthalate (PET), Unreinforced",Physical Properties,Density,0.0700 - 2.50,0.00253 - 0.0903 lb/in³,Average value: 1.36 g/cc Grade Count:136,g/cc,,Polymers_material_data.csv
PET,"Polyethylene Terephthalate (PET), Unreinforced",Physical Properties,Density,1.10 - 1.20,0.0397 - 0.0434 lb/in³,Average value: 1.19 g/cc Grade Count:27,g/cc,,Polymers_material_data.csv
PET,"Polyethylene Terephthalate (PET), Unreinforced",Physical Properties,Density,285 - 285,545 - 545 °F,,°C,@Temperature 285 - 285 °C,Polymers_material_data.csv
PET,"Polyethylene Terephthalate (PET), Unreinforced",Physical Properties,Water Absorption,0.0200 - 0.800,0.0200 - 0.800 %,Average value: 0.220 % Grade Count:37,%,,Polymers_material_data.csv
PET,"Polyethylene Terephthalate (PET), Unreinforced",Physical Properties,Moisture Absorption at Equilibrium,0.0400 - 0.600,0.0400 - 0.600 %,Average value: 0.292 % Grade Count:25,%,,Polymers_material_data.csv
PET,"Polyethylene Terephthalate (PET), Unreinforced",Physical Properties,Water Absorption at Saturation,0.400 - 0.900,0.400 - 0.900 %,Average value: 0.546 % Grade Count:17,%,,Polymers_material_data.csv
PET,"Polyethylene Terephthalate (PET), Unreinforced",Physical Properties,Particle Size,2500 - 3500,2500 - 3500 µm,Average value: 2800 µm Grade Count:47,µm,,Polymers_material_data.csv
PET,"Polyethylene Terephthalate (PET), Unreinforced",Physical Properties,Water Vapor Transmission,0.490 - 6.00,0.0316 - 0.386 g/100 in²/day,Average value: 3.08 g/m²/day Grade Count:6,g/m²/day,,Polymers_material_data.csv
PET,"Polyethylene Terephthalate (PET), Unreinforced",Physical Properties,Oxygen Transmission,5.10 - 23.0,13.0 - 58.4 cc-mil/100 in²-24hr-atm,Average value: 11.1 cc-mm/m²-24hr-atm Grade Count:3,cc-mm/m²-24hr-atm,,Polymers_material_data.csv
PET,"Polyethylene Terephthalate (PET), Unreinforced",Physical Properties,Oxygen Transmission Rate,2.00 - 20.0,0.129 - 1.29 cc/100 in²/day,Average value: 14.0 cc/m²/day Grade Count:3,cc/m²/day,,Polymers_material_data.csv
PET,"Polyethylene Terephthalate (PET), Unreinforced",Physical Properties,Viscosity Test,62.0 - 86.0,0.620 - 0.860 dl/g,Average value: 79.6 cm³/g Grade Count:51,cm³/g,,Polymers_material_data.csv
PET,"Polyethylene Terephthalate (PET), Unreinforced",Physical Properties,Viscosity Number,0.800 - 85.0,0.00800 - 0.850 dl/g,Average value: 54.4 cm³/g Grade Count:3,cm³/g,,Polymers_material_data.csv
PET,"Polyethylene Terephthalate (PET), Unreinforced",Physical Properties,Maximum Moisture Content,0.0100 - 0.400,0.0100 - 0.400,Average value: 0.302 Grade Count:6,,,Polymers_material_data.csv
PET,"Polyethylene Terephthalate (PET), Unreinforced",Physical Properties,Thickness,100 - 1200,3.94 - 47.2 mil,Average value: 367 microns Grade Count:12,microns,,Polymers_material_data.csv
PET,"Polyethylene Terephthalate (PET), Unreinforced",Physical Properties,Linear Mold Shrinkage,0.00100 - 0.0200,0.00100 - 0.0200 in/in,Average value: 0.00667 cm/cm Grade Count:40,cm/cm,,Polymers_material_data.csv
PET,"Polyethylene Terephthalate (PET), Unreinforced",Physical Properties,"Linear Mold Shrinkage, Transverse",0.00100 - 0.0110,0.00100 - 0.0110 in/in,Average value: 0.00508 cm/cm Grade Count:18,cm/cm,,Polymers_material_data.csv
PET,"Polyethylene Terephthalate (PET), Unreinforced",Physical Properties,Melt Flow,3.50 - 70.0,3.50 - 70.0 g/10 min,Average value: 43.0 g/10 min Grade Count:13,g/10 min,,Polymers_material_data.csv
PET,"Polyethylene Terephthalate (PET), Unreinforced",Chemical Properties,Acetaldehyde,0.100 - 3.00,0.100 - 3.00 ppm,Average value: 1.12 ppm Grade Count:26,ppm,,Polymers_material_data.csv
PET,"Polyethylene Terephthalate (PET), Unreinforced",Mechanical Properties,"Hardness, Rockwell M",80.0 - 96.0,80.0 - 96.0,Average value: 92.8 Grade Count:16,,,Polymers_material_data.csv
PET,"Polyethylene Terephthalate (PET), Unreinforced",Mechanical Properties,"Hardness, Rockwell R",105 - 125,105 - 125,Average value: 114 Grade Count:24,,,Polymers_material_data.csv
PET,"Polyethylene Terephthalate (PET), Unreinforced",Mechanical Properties,"Hardness, Shore D",71.4 - 87.0,71.4 - 87.0,Average value: 80.8 Grade Count:13,,,Polymers_material_data.csv
PET,"Polyethylene Terephthalate (PET), Unreinforced",Mechanical Properties,Ball Indentation Hardness,117 - 194,17000 - 28100 psi,Average value: 160 MPa Grade Count:11,MPa,,Polymers_material_data.csv
PET,"Polyethylene Terephthalate (PET), Unreinforced",Mechanical Properties,"Tensile Strength, Ultimate",22.0 - 830,3190 - 120000 psi,Average value: 63.1 MPa Grade Count:42,MPa,,Polymers_material_data.csv
PET,"Polyethylene Terephthalate (PET), Unreinforced",Mechanical Properties,"Film Tensile Strength at Yield, MD",55.0 - 260,7980 - 37700 psi,Average value: 176 MPa Grade Count:17,MPa,,Polymers_material_data.csv
PET,"Polyethylene Terephthalate (PET), Unreinforced",Mechanical Properties,"Film Tensile Strength at Yield, TD",53.0 - 265,7690 - 38400 psi,Average value: 204 MPa Grade Count:17,MPa,,Polymers_material_data.csv
PET,"Polyethylene Terephthalate (PET), Unreinforced",Mechanical Properties,"Tensile Strength, Yield",5.52 - 147,800 - 21300 psi,Average value: 73.6 MPa Grade Count:49,MPa,,Polymers_material_data.csv
PET,"Polyethylene Terephthalate (PET), Unreinforced",Mechanical Properties,"Film Elongation at Break, MD",40.0 - 600,40.0 - 600 %,Average value: 175 % Grade Count:22,%,,Polymers_material_data.csv
PET,"Polyethylene Terephthalate (PET), Unreinforced",Mechanical Properties,"Film Elongation at Break, TD",30.0 - 600,30.0 - 600 %,Average value: 137 % Grade Count:21,%,,Polymers_material_data.csv
PET,"Polyethylene Terephthalate (PET), Unreinforced",Mechanical Properties,"Film Elongation at Yield, MD",4.00 - 6.00,4.00 - 6.00 %,Average value: 4.67 % Grade Count:3,%,,Polymers_material_data.csv
PET,"Polyethylene Terephthalate (PET), Unreinforced",Mechanical Properties,"Film Elongation at Yield, TD",4.00 - 6.00,4.00 - 6.00 %,Average value: 4.67 % Grade Count:3,%,,Polymers_material_data.csv
PET,"Polyethylene Terephthalate (PET), Unreinforced",Mechanical Properties,Elongation at Break,1.10 - 600,1.10 - 600 %,Average value: 67.3 % Grade Count:65,%,,Polymers_material_data.csv
PET,"Polyethylene Terephthalate (PET), Unreinforced",Mechanical Properties,Elongation at Yield,3.50 - 5.83,3.50 - 5.83 %,Average value: 4.13 % Grade Count:25,%,,Polymers_material_data.csv
PET,"Polyethylene Terephthalate (PET), Unreinforced",Mechanical Properties,Modulus of Elasticity,1.57 - 5.20,228 - 754 ksi,Average value: 3.25 GPa Grade Count:57,GPa,,Polymers_material_data.csv
PET,"Polyethylene Terephthalate (PET), Unreinforced",Mechanical Properties,Flexural Yield Strength,55.3 - 210,8020 - 30500 psi,Average value: 104 MPa Grade Count:47,MPa,,Polymers_material_data.csv
PET,"Polyethylene Terephthalate (PET), Unreinforced",Mechanical Properties,Flexural Modulus,0.138 - 12.8,20.0 - 1850 ksi,Average value: 3.66 GPa Grade Count:41,GPa,,Polymers_material_data.csv
PET,"Polyethylene Terephthalate (PET), Unreinforced",Mechanical Properties,Compressive Yield Strength,20.0 - 107,2900 - 15500 psi,Average value: 60.7 MPa Grade Count:14,MPa,,Polymers_material_data.csv
PET,"Polyethylene Terephthalate (PET), Unreinforced",Mechanical Properties,Compressive Modulus,2.38 - 2.80,345 - 406 ksi,Average value: 2.68 GPa Grade Count:5,GPa,,Polymers_material_data.csv
PET,"Polyethylene Terephthalate (PET), Unreinforced",Mechanical Properties,Shear Strength,55.0 - 59.0,7980 - 8560 psi,Average value: 56.6 MPa Grade Count:5,MPa,,Polymers_material_data.csv
PET,"Polyethylene Terephthalate (PET), Unreinforced",Mechanical Properties,Secant Modulus,0.00100 - 2.10,0.145 - 305 ksi,Average value: 0.361 GPa Grade Count:3,GPa,,Polymers_material_data.csv
PET,"Polyethylene Terephthalate (PET), Unreinforced",Mechanical Properties,"Izod Impact, Notched",0.139 - 100,0.260 - 187 ft-lb/in,Average value: 1.03 J/cm Grade Count:33,J/cm,,Polymers_material_data.csv
PET,"Polyethylene Terephthalate (PET), Unreinforced",Mechanical Properties,"Izod Impact, Notched",0.270 - 1.28,0.506 - 2.40 ft-lb/in,Average value: 0.468 J/cm Grade Count:12,J/cm,@Temperature -40.0 - -40.0 °C,Polymers_material_data.csv
PET,"Polyethylene Terephthalate (PET), Unreinforced",Mechanical Properties,"Izod Impact, Unnotched",2.67 J/cm - NB,5.00 ft-lb/in - NB,Average value: 3.83 J/cm Grade Count:15,,,Polymers_material_data.csv
PET,"Polyethylene Terephthalate (PET), Unreinforced",Mechanical Properties,"Izod Impact, Unnotched",NB - NB,NB - NB,Grade Count:11,,@Temperature -40.0 - -30.0 °C,Polymers_material_data.csv
PET,"Polyethylene Terephthalate (PET), Unreinforced",Mechanical Properties,"Izod Impact, Notched (ISO)",2.00 - 8.10,0.952 - 3.85 ft-lb/in²,Average value: 4.36 kJ/m² Grade Count:14,kJ/m²,,Polymers_material_data.csv
PET,"Polyethylene Terephthalate (PET), Unreinforced",Mechanical Properties,"Izod Impact, Notched (ISO)",3.10 - 4.20,1.48 - 2.00 ft-lb/in²,Average value: 3.73 kJ/m² Grade Count:6,kJ/m²,@Temperature -40.0 - -40.0 °C,Polymers_material_data.csv
PET,"Polyethylene Terephthalate (PET), Unreinforced",Mechanical Properties,"Izod Impact, Unnotched (ISO)",NB,NB,Grade Count:3,,,Polymers_material_data.csv
PET,"Polyethylene Terephthalate (PET), Unreinforced",Mechanical Properties,"Izod Impact, Unnotched (ISO)",160 - 181,76.1 - 86.1 ft-lb/in²,Average value: 170 kJ/m² Grade Count:3,kJ/m²,@Temperature -40.0 - -40.0 °C,Polymers_material_data.csv
PET,"Polyethylene Terephthalate (PET), Unreinforced",Mechanical Properties,Charpy Impact Unnotched,3.00 J/cm² - NB,14.3 ft-lb/in² - NB,Average value: 5.80 J/cm² Grade Count:20,,,Polymers_material_data.csv
PET,"Polyethylene Terephthalate (PET), Unreinforced",Mechanical Properties,Charpy Impact Unnotched,NB - NB,NB - NB,Grade Count:4,,@Temperature -30.0 - -30.0 °C,Polymers_material_data.csv
PET,"Polyethylene Terephthalate (PET), Unreinforced",Mechanical Properties,"Charpy Impact, Notched",0.200 - 1.40,0.952 - 6.66 ft-lb/in²,Average value: 0.458 J/cm² Grade Count:28,J/cm²,,Polymers_material_data.csv
PET,"Polyethylene Terephthalate (PET), Unreinforced",Mechanical Properties,"Charpy Impact, Notched",0.270 - 0.500,1.28 - 2.38 ft-lb/in²,Average value: 0.347 J/cm² Grade Count:5,J/cm²,@Temperature -30.0 - -30.0 °C,Polymers_material_data.csv
PET,"Polyethylene Terephthalate (PET), Unreinforced",Mechanical Properties,Puncture Energy,12.0 - 41.0,8.85 - 30.2 ft-lb,Average value: 25.7 J Grade Count:8,J,,Polymers_material_data.csv
PET,"Polyethylene Terephthalate (PET), Unreinforced",Mechanical Properties,Puncture Energy,13.0 - 39.0,9.59 - 28.8 ft-lb,Average value: 7.77 J Grade Count:4,J,@Temperature -40.0 - -40.0 °C,Polymers_material_data.csv
PET,"Polyethylene Terephthalate (PET), Unreinforced",Mechanical Properties,Puncture Energy,0.800 - 24.0,0.590 - 17.7 ft-lb,Average value: 7.77 J Grade Count:4,J,,Polymers_material_data.csv
PET,"Polyethylene Terephthalate (PET), Unreinforced",Mechanical Properties,Puncture Energy,0.800 - 24.0,0.590 - 17.7 ft-lb,Average value: 7.77 J Grade Count:4,J,@Thickness 2.50 - 3.20 mm,Polymers_material_data.csv
PET,"Polyethylene Terephthalate (PET), Unreinforced",Mechanical Properties,Coefficient of Friction,0.180 - 0.300,0.180 - 0.300,Average value: 0.230 Grade Count:12,,,Polymers_material_data.csv
PET,"Polyethylene Terephthalate (PET), Unreinforced",Mechanical Properties,"Coefficient of Friction, Static",0.190 - 0.400,0.190 - 0.400,Average value: 0.355 Grade Count:14,,,Polymers_material_data.csv
PET,"Polyethylene Terephthalate (PET), Unreinforced",Mechanical Properties,"Tear Strength, Total",15.0 - 120,3.37 - 27.0 lb (f),Average value: 70.4 N Grade Count:3,N,,Polymers_material_data.csv
PET,"Polyethylene Terephthalate (PET), Unreinforced",Mechanical Properties,Tear Strength,0.265 - 59.0,1.51 - 337 pli,Average value: 32.4 kN/m Grade Count:5,kN/m,,Polymers_material_data.csv
PET,"Polyethylene Terephthalate (PET), Unreinforced",Mechanical Properties,"Elmendorf Tear Strength, MD",3.14 - 4.00,79.8 - 102 g/mil,Average value: 3.71 g/micron Grade Count:3,g/micron,,Polymers_material_data.csv
PET,"Polyethylene Terephthalate (PET), Unreinforced",Mechanical Properties,"Elmendorf Tear Strength, TD",3.24 - 5.20,82.2 - 132 g/mil,Average value: 4.55 g/micron Grade Count:3,g/micron,,Polymers_material_data.csv
PET,"Polyethylene Terephthalate (PET), Unreinforced",Mechanical Properties,Dart Drop,1.08 - 2.00,27.4 - 50.8 g/mil,Average value: 1.69 g/micron Grade Count:3,g/micron,,Polymers_material_data.csv
PET,"Polyethylene Terephthalate (PET), Unreinforced",Mechanical Properties,"Film Tensile Strength at Break, MD",1.70 - 60.0,247 - 8700 psi,Average value: 27.3 MPa Grade Count:8,MPa,,Polymers_material_data.csv
