Repository: AIM-for-Composites/InDesDatabaseTool

# AIM Composites Materials Database

Tooling for an autonomous materials-database pipeline: discover materials
literature/datasheets on the web, extract structured property data from the
PDFs with an LLM, validate and ground it, and mirror it into a queryable
database. Built for the ME8930 course project.

## Pipeline

```
 pdf_crawler.py / matweb_discovery.py     1. discover + download source PDFs
            │
            ▼
 extraction.py  (Gemini structured output)  2. PDF text → typed materials + properties
            │   • grounds every value in the PDF text
            │   • unit-normalizes (pint) → value_si / unit_canonical
            ├──────────────────────────────┐

File: data/Polymers_material_data.csv (part 8 of 8)
material_abbreviation,material_name,section,property_name,value,english,comments,unit,test_condition,source_file
HDPE,"High Density Polyethylene (HDPE), Injection Molded",Mechanical Properties,Coefficient of Friction,0.0270 - 0.300,0.0270 - 0.300,Average value: 0.136 Grade Count:3,,,Polymers_material_data.csv
HDPE,"High Density Polyethylene (HDPE), Injection Molded",Mechanical Properties,"Tensile Creep Modulus, 1 hour",400 - 570,58000 - 82700 psi,Average value: 465 MPa Grade Count:4,MPa,,Polymers_material_data.csv
HDPE,"High Density Polyethylene (HDPE), Injection Molded",Mechanical Properties,"Tensile Creep Modulus, 1000 hours",270 - 400,39200 - 58000 psi,Average value: 335 MPa Grade Count:4,MPa,,Polymers_material_data.csv
HDPE,"High Density Polyethylene (HDPE), Injection Molded",Mechanical Properties,"Tear Strength, Film",23.0 - 30.0,23.0 - 30.0,Average value: 28.4 Grade Count:4,,,Polymers_material_data.csv
HDPE,"High Density Polyethylene (HDPE), Injection Molded",Mechanical Properties,"Elmendorf Tear Strength, MD",1.600 - 1.60,43.2 - 40.6 g/mil,Average value: 0.940 g/micron Grade Count:5,g/micron,,Polymers_material_data.csv
HDPE,"High Density Polyethylene (HDPE), Injection Molded",Mechanical Properties,"Elmendorf Tear Strength, TD",1.70 - 23.0,43.2 - 584 g/mil,Average value: 10.5 g/micron Grade Count:5,g/micron,,Polymers_material_data.csv
HDPE,"High Density Polyethylene (HDPE), Injection Molded",Mechanical Properties,Dart Drop,1.10 - 2.50,18.1 - 50.8 g/mil,Average value: 1.47 g/micron Grade Count:4,g/micron,,Polymers_material_data.csv
HDPE,"High Density Polyethylene (HDPE), Injection Molded",Mechanical Properties,"Film Tensile Strength at Break, MD",23.0 - 35.0,3340 - 5080 psi,Average value: 31.2 MPa Grade Count:6,MPa,,Polymers_material_data.csv
HDPE,"High Density Polyethylene (HDPE), Injection Molded",Mechanical Properties,"Film Tensile Strength at Break, TD",20.0 - 50.0,2900 - 7250 psi,Average value: 38.5 MPa Grade Count:6,MPa,,Polymers_material_data.csv
HDPE,"High Density Polyethylene (HDPE), Injection Molded",Mechanical Properties,Tangent Modulus,1170 - 2760,170000 - 400000 psi,Average value: 1310 MPa Grade Count:7,MPa,,Polymers_material_data.csv
HDPE,"High Density Polyethylene (HDPE), Injection Molded",Mechanical Properties,Hydrostatic Design Basis,6.89476 - 6.89476,1000.00 - 1000.00 psi,Average value: 6.895 MPa Grade Count:3,MPa,@Temperature 20.0 °C,Polymers_material_data.csv
HDPE,"High Density Polyethylene (HDPE), Injection Molded",Mechanical Properties,Hydrostatic Design Basis,6.89476 - 6.89476,1000.00 - 1000.00 psi,Average value: 6.895 MPa Grade Count:3,MPa,@Temperature 68.0 °F,Polymers_material_data.csv
HDPE,"High Density Polyethylene (HDPE), Injection Molded",Mechanical Properties,Hydrostatic Design Basis,6.89476 - 6.89476,1000.00 - 1000.00 psi,Average value: 6.895 MPa Grade Count:3,MPa,@Temperature 140 - 140 °F,Polymers_material_data.csv
HDPE,"High Density Polyethylene (HDPE), Injection Molded",Electrical Properties,Electrical Resistivity,1e+05 - 1.00e+17,1e+05 - 1.00e+17 ohm-cm,Average value: 2.05e+16 ohm-cm Grade Count:12,ohm-cm,,Polymers_material_data.csv
HDPE,"High Density Polyethylene (HDPE), Injection Molded",Electrical Properties,Surface Resistance,10000 - 1.00e+14,10000 - 1.00e+14 ohm,Average value: 6.00e+13 ohm Grade Count:7,ohm,,Polymers_material_data.csv
HDPE,"High Density Polyethylene (HDPE), Injection Molded",Electrical Properties,Dielectric Constant,2.25 - 2.40,2.25 - 2.40,Average value: 2.36 Grade Count:11,,,Polymers_material_data.csv
HDPE,"High Density Polyethylene (HDPE), Injection Molded",Electrical Properties,Dielectric Strength,19.7 - 150,500 - 3810 kV/in,Average value: 68.3 kV/mm Grade Count:12,kV/mm,,Polymers_material_data.csv
HDPE,"High Density Polyethylene (HDPE), Injection Molded",Electrical Properties,Dissipation Factor,0.0000400 - 0.00100,0.0000400 - 0.00100,Average value: 0.000222 Grade Count:11,,,Polymers_material_data.csv
HDPE,"High Density Polyethylene (HDPE), Injection Molded",Electrical Properties,Comparative Tracking Index,600,600 V,Average value: 600 V Grade Count:1,V,,Polymers_material_data.csv
HDPE,"High Density Polyethylene (HDPE), Injection Molded",Thermal Properties,"CTE, linear",20.0 - 165,11.1 - 91.7 µin/in-°F,Average value: 120 µm/m-°C Grade Count:18,µm/m-°C,,Polymers_material_data.csv
HDPE,"High Density Polyethylene (HDPE), Injection Molded",Thermal Properties,Melting Point,118 - 137,244 - 279 °F,Average value: 131 °C Grade Count:114,°C,,Polymers_material_data.csv
HDPE,"High Density Polyethylene (HDPE), Injection Molded",Thermal Properties,Crystallization Temperature,108 - 120,226 - 248 °F,Average value: 115 °C Grade Count:30,°C,,Polymers_material_data.csv
HDPE,"High Density Polyethylene (HDPE), Injection Molded",Thermal Properties,Deflection Temperature at 0.46 MPa (66 psi),43.3 - 92.1,109 - 198 °F,Average value: 72.9 °C Grade Count:156,°C,,Polymers_material_data.csv
HDPE,"High Density Polyethylene (HDPE), Injection Molded",Thermal Properties,Deflection Temperature at 1.8 MPa (264 psi),32.2 - 86.1,90.0 - 187 °F,Average value: 50.3 °C Grade Count:48,°C,,Polymers_material_data.csv
HDPE,"High Density Polyethylene (HDPE), Injection Molded",Thermal Properties,Vicat Softening Point,64.0 - 194,147 - 381 °F,Average value: 121 °C Grade Count:312,°C,,Polymers_material_data.csv
HDPE,"High Density Polyethylene (HDPE), Injection Molded",Thermal Properties,Brittleness Temperature,-113 - -76.0,-172 - -169 °F,Average value: -93.1 °C Grade Count:161,°C,,Polymers_material_data.csv
HDPE,"High Density Polyethylene (HDPE), Injection Molded",Thermal Properties,"Flammability, UL94",HB,HB,Average value: HB Grade Count:6,,,Polymers_material_data.csv
HDPE,"High Density Polyethylene (HDPE), Injection Molded",Thermal Properties,Oxygen Index,17.0,17.0 %,Average value: 17.0 % Grade Count:4,%,,Polymers_material_data.csv
HDPE,"High Density Polyethylene (HDPE), Injection Molded",Optical Properties,Yellow Index,-1.00 - 4.00,-1.00 - 4.00 %,Average value: 1.98 % Grade Count:25,%,,Polymers_material_data.csv
HDPE,"High Density Polyethylene (HDPE), Injection Molded",Processing Properties,Processing Temperature,82.2 - 280,180 - 536 °F,Average value: 211 °C Grade Count:33,°C,,Polymers_material_data.csv
HDPE,"High Density Polyethylene (HDPE), Injection Molded",Processing Properties,Nozzle Temperature,160 - 274,320 - 527 °F,Average value: 241 °C Grade Count:26,°C,,Polymers_material_data.csv
HDPE,"High Density Polyethylene (HDPE), Injection Molded",Processing Properties,Melt Temperature,119 - 280,246 - 536 °F,Average value: 221 °C Grade Count:26,°C,,Polymers_material_data.csv
HDPE,"High Density Polyethylene (HDPE), Injection Molded",Processing Properties,Mold Temperature,2.00 - 65.6,35.6 - 150 °F,Average value: 39.2 °C Grade Count:33,°C,,Polymers_material_data.csv
HDPE,"High Density Polyethylene (HDPE), Injection Molded",Processing Properties,Injection Pressure,2.76 - 103,400 - 15000 psi,Average value: 26.5 MPa Grade Count:4,MPa,,Polymers_material_data.csv
PP,"Polypropylene, Molded",Physical Properties,Density,0.880 - 2.40,0.0318 - 0.0867 lb/in³,Average value: 0.931 g/cc Grade Count:1199,g/cc,,Polymers_material_data.csv
PP,"Polypropylene, Molded",Physical Properties,Water Absorption,0.000 - 0.800,0.000 - 0.800 %,Average value: 0.0663 % Grade Count:114,%,,Polymers_material_data.csv
PP,"Polypropylene, Molded",Physical Properties,Moisture Absorption at Equilibrium,0.100,0.100 %,Average value: 0.100 % Grade Count:61,%,,Polymers_material_data.csv
PP,"Polypropylene, Molded",Physical Properties,Water Absorption at Saturation,0.100,0.100 %,Average value: 0.100 % Grade Count:3,%,,Polymers_material_data.csv
PP,"Polypropylene, Molded",Physical Properties,Particle Size,300 - 1000,300 - 1000 µm,Average value: 675 µm Grade Count:4,µm,,Polymers_material_data.csv
PP,"Polypropylene, Molded",Physical Properties,Maximum Moisture Content,0.250 - 0.250,0.250 - 0.250,Average value: 0.250 Grade Count:1,,@Temperature 120 - 120 °C,Polymers_material_data.csv
PP,"Polypropylene, Molded",Physical Properties,Maximum Moisture Content,0.250 - 0.250,0.250 - 0.250,Average value: 0.250 Grade Count: 1,,@Time 299 - 299 sec,Polymers_material_data.csv
PP,"Polypropylene, Molded",Physical Properties,Linear Mold Shrinkage,0.000500 - 0.0250,0.000500 - 0.0250 in/in,Average value: 0.0134 cm/cm Grade Count:240,cm/cm,,Polymers_material_data.csv
PP,"Polypropylene, Molded",Physical Properties,Linear Mold Shrinkage,0.0150 - 0.0200,0.0150 - 0.0200 in/in,Average value: 0.0175 cm/cm Grade Count:3,cm/cm,@Temperature 80.0 - 80.0 °C,Polymers_material_data.csv
PP,"Polypropylene, Molded",Physical Properties,"Linear Mold Shrinkage, Transverse",0.00600 - 0.0200,0.00600 - 0.0200 in/in,Average value: 0.0128 cm/cm Grade Count:33,cm/cm,,Polymers_material_data.csv
PP,"Polypropylene, Molded",Physical Properties,"Linear Mold Shrinkage, Transverse",0.0150 - 0.0200,0.0150 - 0.0200 in/in,Average value: 0.0175 cm/cm Grade Count:3,cm/cm,@Temperature 80.0 - 80.0 °C,Polymers_material_data.csv
PP,"Polypropylene, Molded",Physical Properties,Melt Flow,0.200 - 1800,0.200 - 1800 g/10 min,Average value: 28.9 g/10 min Grade Count:1322,g/10 min,,Polymers_material_data.csv
PP,"Polypropylene, Molded",Physical Properties,Base Resin Melt Index,0.500 - 50.0,0.500 - 50.0 g/10 min,Average value: 14.9 g/10 min Grade Count:19,g/10 min,@Temperature 230 - 230 °C,Polymers_material_data.csv
PP,"Polypropylene, Molded",Physical Properties,Ash,0.000 - 26.0,0.000 - 26.0 %,Average value: 1.83 % Grade Count:17,%,,Polymers_material_data.csv
PP,"Polypropylene, Molded",Physical Properties,Ash,57.0 - 63.0,57.0 - 63.0 %,Average value: 14.2 % Grade Count:6,%,@Temperature 625 - 625 °C,Polymers_material_data.csv
PP,"Polypropylene, Molded",Mechanical Properties,"Hardness, Rockwell R",20.0 - 118,20.0 - 118,Average value: 94.6 Grade Count:594,,,Polymers_material_data.csv
PP,"Polypropylene, Molded",Mechanical Properties,"Hardness, Shore D",30.0 - 83.0,30.0 - 83.0,Average value: 67.5 Grade Count:111,,,Polymers_material_data.csv
PP,"Polypropylene, Molded",Mechanical Properties,Ball Indentation Hardness,45.0 - 106,6530 - 15400 psi,Average value: 72.5 MPa Grade Count:37,MPa,,Polymers_material_data.csv
PP,"Polypropylene, Molded",Mechanical Properties,"Tensile Strength, Ultimate",9.00 - 80.0,1310 - 11600 psi,Average value: 29.5 MPa Grade Count:207,MPa,,Polymers_material_data.csv
PP,"Polypropylene, Molded",Mechanical Properties,"Tensile Strength, Yield",4.00 - 369,580 - 53500 psi,Average value: 31.5 MPa Grade Count:1184,MPa,,Polymers_material_data.csv
PP,"Polypropylene, Molded",Mechanical Properties,"Film Elongation at Break, MD",93.0 - 530,93.0 - 530 %,Average value: 258 % Grade Count:3,%,,Polymers_material_data.csv
PP,"Polypropylene, Molded",Mechanical Properties,Elongation at Break,2.40 - 900,2.40 - 900 %,Average value: 159 % Grade Count:421,%,,Polymers_material_data.csv
PP,"Polypropylene, Molded",Mechanical Properties,Elongation at Break,8.00 - 14.0,8.00 - 14.0 %,Average value: 9.70 % Grade Count:10,%,@Temperature -17.7 - -17.7 °C,Polymers_material_data.csv
PP,"Polypropylene, Molded",Mechanical Properties,Elongation at Yield,1.80 - 160,1.80 - 160 %,Average value: 10.5 % Grade Count:869,%,,Polymers_material_data.csv
PP,"Polypropylene, Molded",Mechanical Properties,Modulus of Elasticity,0.00800 - 8.25,1.16 - 1200 ksi,Average value: 1.69 GPa Grade Count:334,GPa,,Polymers_material_data.csv
PP,"Polypropylene, Molded",Mechanical Properties,Tenacity,0.203 - 0.397,2.30 - 4.50 g/denier,Average value: 0.302 N/tex Grade Count:12,N/tex,,Polymers_material_data.csv
PP,"Polypropylene, Molded",Mechanical Properties,Flexural Yield Strength,20.0 - 180,2900 - 26100 psi,Average value: 44.2 MPa Grade Count:69,MPa,,Polymers_material_data.csv
PP,"Polypropylene, Molded",Mechanical Properties,Flexural Modulus,0.0260 - 10.0,3.77 - 1450 ksi,Average value: 1.43 GPa Grade Count:1090,GPa,,Polymers_material_data.csv
PP,"Polypropylene, Molded",Mechanical Properties,Flexural Modulus,0.410 - 0.410,59.5 - 59.5 ksi,Average value: 0.410 GPa Grade Count:1,GPa,@Temperature 90.0 - 90.0 °C,Polymers_material_data.csv
PP,"Polypropylene, Molded",Mechanical Properties,Shear Modulus,0.680 - 0.920,98.6 - 133 ksi,Average value: 0.757 GPa Grade Count:10,GPa,,Polymers_material_data.csv
PP,"Polypropylene, Molded",Mechanical Properties,Secant Modulus,1.14 - 1.97,165 - 286 ksi,Average value: 1.47 GPa Grade Count:19,GPa,,Polymers_material_data.csv
PP,"Polypropylene, Molded",Mechanical Properties,Izod Impact,8.00 - 10.0,5.90 - 7.38 ft-lb,Average value: 9.00 J Grade Count:3,J,,Polymers_material_data.csv
PP,"Polypropylene, Molded",Mechanical Properties,"Izod Impact, Notched",0.0170,0.0318 ft-lb/in - NB,NB. Average value: 0.732 J/cm Grade Count:894,J/cm,,Polymers_material_data.csv
PP,"Polypropylene, Molded",Mechanical Properties,"Izod Impact, Notched",0.0400 - 99.99,0.0749 - 187.3 ft-lb/in,Average value: 0.522 J/cm Grade Count:96,J/cm,@Temperature -40.0 - 0.000 °C,Polymers_material_data.csv
PP,"Polypropylene, Molded",Mechanical Properties,"Izod Impact, Notched",1.00 - 1.35,1.87 - 2.53 ft-lb/in,Average value: 0.522 J/cm Grade Count:2,J/cm,@Temperature -20.0 - 20.0 °C,Polymers_material_data.csv
PP,"Polypropylene, Molded",Mechanical Properties,"Izod Impact, Notched",1.00 - 1.35,1.87 - 2.53 ft-lb/in,Average value: 0.522 J/cm Grade Count:2,J/cm,@Diameter 3.17 - 3.17 mm,Polymers_material_data.csv
PP,"Polypropylene, Molded",Mechanical Properties,"Izod Impact, Unnotched",0.196,0.367 ft-lb/in - NB,NB. Average value: 7.26 J/cm Grade Count:67,J/cm,,Polymers_material_data.csv
PP,"Polypropylene, Molded",Mechanical Properties,"Izod Impact, Unnotched",2.1356 - 10.678,4.0009 - 20.004 ft-lb/in,Average value: 6.41 J/cm Grade Count:2,J/cm,@Temperature -18.0 - -17.8 °C,Polymers_material_data.csv
PP,"Polypropylene, Molded",Mechanical Properties,"Izod Impact, Notched (ISO)",1.50 - 21000,0.714 - 9990 ft-lb/in²,Average value: 9.07 kJ/m² Grade Count:148,kJ/m²,,Polymers_material_data.csv
PP,"Polypropylene, Molded",Mechanical Properties,"Izod Impact, Notched (ISO)",1.10 - 62.0,0.523 - 29.5 ft-lb/in²,Average value: 5.79 kJ/m² Grade Count:37,kJ/m²,@Temperature -40.0 - 2.00 °C,Polymers_material_data.csv
PP,"Polypropylene, Molded",Mechanical Properties,"Izod Impact, Unnotched (ISO)",60.0,28.6 ft-lb/in² - NB,NB. Average value: 80.0 kJ/m² Grade Count:8,kJ/m²,,Polymers_material_data.csv
PP,"Polypropylene, Molded",Mechanical Properties,Charpy Impact Unnotched,0.300,1.43 ft-lb/in² - NB,NB. Average value: 7.51 J/cm² Grade Count:155,J/cm²,,Polymers_material_data.csv
PP,"Polypropylene, Molded",Mechanical Properties,Charpy Impact Unnotched,0.480,2.28 ft-lb/in² - NB,NB. Average value: 4.31 J/cm² Grade Count:111,J/cm²,@Temperature -50.0 - 0.000 °C,Polymers_material_data.csv
PP,"Polypropylene, Molded",Mechanical Properties,"Charpy Impact, Notched",0.140,0.666 ft-lb/in² - NB,NB. Average value: 1.27 J/cm² Grade Count:259,J/cm²,,Polymers_material_data.csv
PP,"Polypropylene, Molded",Mechanical Properties,"Charpy Impact, Notched",0.100,0.476 ft-lb/in² - NB,NB. Average value: 0.524 J/cm² Grade Count:147,J/cm²,@Temperature -40.0 - 10.0 °C,Polymers_material_data.csv
PP,"Polypropylene, Molded",Mechanical Properties,Gardner Impact,0.904 - 67.8,0.667 - 50.0 ft-lb,Average value: 18.2 J Grade Count:71,J,,Polymers_material_data.csv
PP,"Polypropylene, Molded",Mechanical Properties,Gardner Impact,1.99983 - 63.2716,1.47500 - 46.6667 ft-lb,Average value: 21.6 J Grade Count:27,J,@Temperature -30.0 - 0.000 °C,Polymers_material_data.csv
PP,"Polypropylene, Molded",Mechanical Properties,Gardner Impact,15.0225 - 32.9916,11.0800 - 24.3334 ft-lb,Average value: 21.6 J Grade Count:10,J,@Temperature -30.0 - -28.9 °C,Polymers_material_data.csv
PP,"Polypropylene, Molded",Mechanical Properties,Gardner Impact,15.0225 - 32.9916,11.0800 - 24.3334 ft-lb,Average value: 21.6 J Grade Count:10,J,@Thickness 3.17 - 3.20 mm,Polymers_material_data.csv
PP,"Polypropylene, Molded",Mechanical Properties,Falling Dart Impact,4.98 - 28.0,3.67 - 20.7 ft-lb,Average value: 10.8 J Grade Count:5,J,,Polymers_material_data.csv
PP,"Polypropylene, Molded",Mechanical Properties,Instrumented Impact Total Energy,5.00 - 40.0,3.69 - 29.5 ft-lb,Average value: 24.9 J Grade Count:6,J,,Polymers_material_data.csv
PP,"Polypropylene, Molded",Mechanical Properties,"Tensile Creep Modulus, 1 hour",550 - 700,79800 - 102000 psi,Average value: 657 MPa Grade Count:7,MPa,,Polymers_material_data.csv
PP,"Polypropylene, Molded",Mechanical Properties,"Tensile Creep Modulus, 1000 hours",220 - 440,31900 - 63800 psi,Average value: 349 MPa Grade Count:7,MPa,,Polymers_material_data.csv
PP,"Polypropylene, Molded",Mechanical Properties,Tear Strength,20.2 - 226,115 - 1290 pli,Average value: 102 kN/m Grade Count:7,kN/m,,Polymers_material_data.csv
PP,"Polypropylene, Molded",Mechanical Properties,Compression Set,16.0 - 65.0,16.0 - 65.0 %,Average value: 33.2 % Grade Count:4,%,,Polymers_material_data.csv
PP,"Polypropylene, Molded",Mechanical Properties,"Film Tensile Strength at Break, MD",3.10 - 152,450 - 22000 psi,Average value: 70.1 MPa Grade Count:3,MPa,,Polymers_material_data.csv
PP,"Polypropylene, Molded",Mechanical Properties,Tangent Modulus,1290 - 3260,187000 - 472000 psi,Average value: 1920 MPa Grade Count:4,MPa,,Polymers_material_data.csv
PP,"Polypropylene, Molded",Electrical Properties,Electrical Resistivity,1000 - 1.00e+18,1000 - 1.00e+18 ohm-cm,Average value: 1.21e+17 ohm-cm Grade Count:107,ohm-cm,,Polymers_material_data.csv
PP,"Polypropylene, Molded",Electrical Properties,Surface Resistance,10.0 - 1.00e+15,10.0 - 1.00e+15 ohm,Average value: 9.11e+13 ohm Grade Count:96,ohm,,Polymers_material_data.csv
PP,"Polypropylene, Molded",Electrical Properties,Static Decay,0.0100 - 2.00,0.0100 - 2.00 sec,Average value: 0.646 sec Grade Count:8,sec,,Polymers_material_data.csv
PP,"Polypropylene, Molded",Electrical Properties,Dielectric Constant,2.20 - 2.38,2.20 - 2.38,Average value: 2.30 Grade Count:63,,,Polymers_material_data.csv
PP,"Polypropylene, Molded",Electrical Properties,Dielectric Strength,19.7 - 140,500 - 3560 kV/in,Average value: 131 kV/mm Grade Count:63,kV/mm,,Polymers_material_data.csv
PP,"Polypropylene, Molded",Electrical Properties,Dissipation Factor,0.0000700 - 0.00300,0.0000700 - 0.00300,Average value: 0.000410 Grade Count:61,,,Polymers_material_data.csv
PP,"Polypropylene, Molded",Electrical Properties,Arc Resistance,88.0 - 136,88.0 - 136 sec,Average value: 104 sec Grade Count:3,sec,,Polymers_material_data.csv
PP,"Polypropylene, Molded",Electrical Properties,Comparative Tracking Index,550 - 600,550 - 600 V,Average value: 598 V Grade Count:77,V,,Polymers_material_data.csv
PP,"Polypropylene, Molded",Electrical Properties,Tribocharge,10.0,10.0 V,Average value: 10.0 V Grade Count:3,V,,Polymers_material_data.csv
PP,"Polypropylene, Molded",Thermal Properties,"CTE, linear",18.0 - 185,10.0 - 103 µin/in-°F,Average value: 114 µm/m-°C Grade Count:109,µm/m-°C,,Polymers_material_data.csv
PP,"Polypropylene, Molded",Thermal Properties,Melting Point,61.0 - 220,142 - 428 °F,Average value: 160 °C Grade Count:266,°C,,Polymers_material_data.csv
PP,"Polypropylene, Molded",Thermal Properties,Crystallization Temperature,110 - 115,230 - 239 °F,Average value: 111 °C Grade Count:5,°C,,Polymers_material_data.csv
PP,"Polypropylene, Molded",Thermal Properties,"Maximum Service Temperature, Air",65.0 - 125,149 - 257 °F,Average value: 79.4 °C Grade Count:24,°C,,Polymers_material_data.csv
PP,"Polypropylene, Molded",Thermal Properties,Deflection Temperature at 0.46 MPa (66 psi),37.8 - 160,100 - 320 °F,Average value: 100 °C Grade Count:983,°C,,Polymers_material_data.csv
PP,"Polypropylene, Molded",Thermal Properties,Deflection Temperature at 1.8 MPa (264 psi),37.0 - 172,98.6 - 341 °F,Average value: 62.9 °C Grade Count:291,°C,,Polymers_material_data.csv
PP,"Polypropylene, Molded",Thermal Properties,Vicat Softening Point,35.0 - 160,95.0 - 320 °F,Average value: 122 °C Grade Count:377,°C,,Polymers_material_data.csv
PP,"Polypropylene, Molded",Thermal Properties,Heat Distortion Temperature,85.0 - 115,185 - 239 °F,Average value: 96.1 °C Grade Count:9,°C,,Polymers_material_data.csv
PP,"Polypropylene, Molded",Thermal Properties,"Minimum Service Temperature, Air",-30.0,-22.0 °F,Average value: -30.0 °C Grade Count:5,°C,,Polymers_material_data.csv
PP,"Polypropylene, Molded",Thermal Properties,Brittleness Temperature,-20.0,-4.00 °F,Average value: -20.0 °C Grade Count:16,°C,,Polymers_material_data.csv
PP,"Polypropylene, Molded",Thermal Properties,"UL RTI, Electrical",65.0 - 221,149 - 430 °F,Average value: 147 °C Grade Count:5,°C,,Polymers_material_data.csv
PP,"Polypropylene, Molded",Thermal Properties,"UL RTI, Mechanical with Impact",65.0 - 221,149 - 430 °F,Average value: 147 °C Grade Count:5,°C,,Polymers_material_data.csv
PP,"Polypropylene, Molded",Thermal Properties,"UL RTI, Mechanical without Impact",65.0 - 221,149 - 430 °F,Average value: 147 °C Grade Count:5,°C,,Polymers_material_data.csv
PP,"Polypropylene, Molded",Thermal Properties,"Flammability, UL94",HB - V-0,HB - V-0,Grade Count:111,,,Polymers_material_data.csv
PP,"Polypropylene, Molded",Thermal Properties,Oxygen Index,25.0 - 27.0,25.0 - 27.0 %,Average value: 26.0 % Grade Count:4,%,,Polymers_material_data.csv
PP,"Polypropylene, Molded",Thermal Properties,Glow Wire Test,850 - 960,1560 - 1760 °F,Average value: 905 °C Grade Count:4,°C,,Polymers_material_data.csv
PP,"Polypropylene, Molded",Thermal Properties,DSC Induction Temperature,142 - 165,288 - 329 °F,Average value: 159 °C Grade Count:8,°C,,Polymers_material_data.csv
PP,"Polypropylene, Molded",Optical Properties,Haze,0.200 - 91.0,0.200 - 91.0 %,Average value: 29.5 % Grade Count:106,%,,Polymers_material_data.csv
PP,"Polypropylene, Molded",Optical Properties,Gloss,30.0 - 160,30.0 - 160 %,Average value: 76.0 % Grade Count:39,%,,Polymers_material_data.csv
PP,"Polypropylene, Molded",Optical Properties,Yellow Index,-6.00 - 2.44,-6.00 - 2.44 %,Average value: -0.702 % Grade Count:8,%,,Polymers_material_data.csv
PP,"Polypropylene, Molded",Optical Properties,"Transmission, Visible",0.500 - 99.0,0.500 - 99.0 %,Average value: 83.4 % Grade Count:25,%,,Polymers_material_data.csv
PP,"Polypropylene, Molded",Processing Properties,Processing Temperature,87.8 - 274,190 - 525 °F,Average value: 209 °C Grade Count:56,°C,,Polymers_material_data.csv
PP,"Polypropylene, Molded",Processing Properties,Nozzle Temperature,190 - 270,374 - 518 °F,Average value: 217 °C Grade Count:15,°C,,Polymers_material_data.csv
PP,"Polypropylene, Molded",Processing Properties,Melt Temperature,40.0 - 320,104 - 608 °F,Average value: 225 °C Grade Count:135,°C,,Polymers_material_data.csv
PP,"Polypropylene, Molded",Processing Properties,Head Temperature,200 - 230,392 - 446 °F,Average value: 213 °C Grade Count:4,°C,,Polymers_material_data.csv
PP,"Polypropylene, Molded",Processing Properties,Mold Temperature,4.00 - 91.0,39.2 - 196 °F,Average value: 40.9 °C Grade Count:117,°C,,Polymers_material_data.csv
PP,"Polypropylene, Molded",Processing Properties,Drying Temperature,65.6 - 105,150 - 221 °F,Average value: 84.1 °C Grade Count:34,°C,,Polymers_material_data.csv
PP,"Polypropylene, Molded",Processing Properties,Moisture Content,0.0200 - 1.00,0.0200 - 1.00 %,Average value: 0.290 % Grade Count:16,%,,Polymers_material_data.csv
PP,"Polypropylene, Molded",Processing Properties,Injection Pressure,2.76 - 103,400 - 15000 psi,Average value: 59.5 MPa Grade Count:33,MPa,,Polymers_material_data.csv
PP,"Polypropylene, Molded",Processing Properties,Cure Time,0.0250 - 0.0417,0.000417 - 0.000694 hour,Average value: 0.0333 min Grade Count:19,min,,Polymers_material_data.csv
AvaSpire® AV-848,"AvaSpire® AV-848 Polyaryletherketone (PAEK), Unfilled",Physical Properties,Density,1.32,0.0477 lb/in³,ASTM D792,g/cc,,Polymers_material_data_.csv
AvaSpire® AV-848,"AvaSpire® AV-848 Polyaryletherketone (PAEK), Unfilled",Physical Properties,Water Absorption,0.50,0.50 %,ASTM D570,%,,Polymers_material_data_.csv
AvaSpire® AV-848,"AvaSpire® AV-848 Polyaryletherketone (PAEK), Unfilled",Physical Properties,Viscosity,500,500 cP,Melt; ASTM D3835,cP,@Time 86400 sec,Polymers_material_data_.csv
AvaSpire® AV-848,"AvaSpire® AV-848 Polyaryletherketone (PAEK), Unfilled",Mechanical Properties,Tensile Strength,94.0,13600 psi,50 mm/min; ASTM D638,MPa,,Polymers_material_data_.csv
AvaSpire® AV-848,"AvaSpire® AV-848 Polyaryletherketone (PAEK), Unfilled",Mechanical Properties,Elongation at Break,75,75 %,ASTM D638,%,,Polymers_material_data_.csv
AvaSpire® AV-848,"AvaSpire® AV-848 Polyaryletherketone (PAEK), Unfilled",Mechanical Properties,Elongation at Yield,6.7,6.7 %,50 mm/min; ASTM D638,%,,Polymers_material_data_.csv
AvaSpire® AV-848,"AvaSpire® AV-848 Polyaryletherketone (PAEK), Unfilled",Mechanical Properties,Tensile Modulus,3.10,450 ksi,50 mm/min; ASTM D638,GPa,,Polymers_material_data_.csv
AvaSpire® AV-848,"AvaSpire® AV-848 Polyaryletherketone (PAEK), Unfilled",Mechanical Properties,Flexural Strength,134,19400 psi,ASTM D790,MPa,,Polymers_material_data_.csv
AvaSpire® AV-848,"AvaSpire® AV-848 Polyaryletherketone (PAEK), Unfilled",Mechanical Properties,Flexural Modulus,3.30,479 ksi,ASTM D790,GPa,,Polymers_material_data_.csv
AvaSpire® AV-848,"AvaSpire® AV-848 Polyaryletherketone (PAEK), Unfilled",Mechanical Properties,Compressive Strength,118,17100 psi,ASTM D695,MPa,,Polymers_material_data_.csv
AvaSpire® AV-848,"AvaSpire® AV-848 Polyaryletherketone (PAEK), Unfilled",Mechanical Properties,Shear Strength,82.0,11900 psi,ASTM D732,MPa,,Polymers_material_data_.csv
AvaSpire® AV-848,"AvaSpire® AV-848 Polyaryletherketone (PAEK), Unfilled",Mechanical Properties,"Izod Impact, Notched",0.750,1.41 ft-lb/in,ASTM D256,J/cm,,Polymers_material_data_.csv
AvaSpire® AV-848,"AvaSpire® AV-848 Polyaryletherketone (PAEK), Unfilled",Mechanical Properties,"Izod Impact, Unnotched",NB,NB,ASTM D256,,,Polymers_material_data_.csv
AvaSpire® AV-848,"AvaSpire® AV-848 Polyaryletherketone (PAEK), Unfilled",Electrical Properties,Dielectric Constant,3.18,3.18,ASTM D150,,@Frequency 1e+6 Hz,Polymers_material_data_.csv
AvaSpire® AV-848,"AvaSpire® AV-848 Polyaryletherketone (PAEK), Unfilled",Electrical Properties,Dielectric Constant,3.21,3.21,ASTM D150,,@Frequency 60 Hz,Polymers_material_data_.csv
AvaSpire® AV-848,"AvaSpire® AV-848 Polyaryletherketone (PAEK), Unfilled",Electrical Properties,Dielectric Constant,3.23,3.23,ASTM D150,,@Frequency 1000 Hz,Polymers_material_data_.csv
AvaSpire® AV-848,"AvaSpire® AV-848 Polyaryletherketone (PAEK), Unfilled",Electrical Properties,Dielectric Strength,180,4570 kV/in,Amorphous Film; ASTM D149,kV/mm,@Thickness 0.0500 mm,Polymers_material_data_.csv
AvaSpire® AV-848,"AvaSpire® AV-848 Polyaryletherketone (PAEK), Unfilled",Electrical Properties,Dissipation Factor,0.0010,0.0010,ASTM D150,,@Frequency 1000 Hz,Polymers_material_data_.csv
AvaSpire® AV-848,"AvaSpire® AV-848 Polyaryletherketone (PAEK), Unfilled",Electrical Properties,Dissipation Factor,0.0020,0.0020,ASTM D150,,@Frequency 60 Hz,Polymers_material_data_.csv
AvaSpire® AV-848,"AvaSpire® AV-848 Polyaryletherketone (PAEK), Unfilled",Electrical Properties,Dissipation Factor,0.0060,0.0060,ASTM D150,,@Frequency 1e+6 Hz,Polymers_material_data_.csv
AvaSpire® AV-848,"AvaSpire® AV-848 Polyaryletherketone (PAEK), Unfilled",Thermal Properties,Specific Heat Capacity,1.65,0.394 BTU/lb-°F,ASTM C351,J/g-°C,@Temperature 50.0 °C,Polymers_material_data_.csv
AvaSpire® AV-848,"AvaSpire® AV-848 Polyaryletherketone (PAEK), Unfilled",Thermal Properties,Specific Heat Capacity,1.66,0.397 BTU/lb-°F,ASTM C351,J/g-°C,@Temperature 200 °C,Polymers_material_data_.csv
AvaSpire® AV-848,"AvaSpire® AV-848 Polyaryletherketone (PAEK), Unfilled",Thermal Properties,Thermal Conductivity,0.220,1.53 BTU-in/hr-ft²-°F,ASTM C177,W/m-K,,Polymers_material_data_.csv
AvaSpire® AV-848,"AvaSpire® AV-848 Polyaryletherketone (PAEK), Unfilled",Thermal Properties,Melting Point,340,644 °F,Peak; ASTM D3418,°C,,Polymers_material_data_.csv
AvaSpire® AV-848,"AvaSpire® AV-848 Polyaryletherketone (PAEK), Unfilled",Thermal Properties,Deflection Temperature,252,486 °F,Annealed; ASTM D648,°C,1.8 MPa (264 psi),Polymers_material_data_.csv
AvaSpire® AV-848,"AvaSpire® AV-848 Polyaryletherketone (PAEK), Unfilled",Thermal Properties,"Glass Transition Temp, Tg",158,316 °F,DSC,°C,,Polymers_material_data_.csv
AvaSpire® AV-848,"AvaSpire® AV-848 Polyaryletherketone (PAEK), Unfilled",Processing Properties,Rear Barrel Temperature,366,691 °F,Injection,°C,,Polymers_material_data_.csv
AvaSpire® AV-848,"AvaSpire® AV-848 Polyaryletherketone (PAEK), Unfilled",Processing Properties,Middle Barrel Temperature,371,700 °F,Injection,°C,,Polymers_material_data_.csv
AvaSpire® AV-848,"AvaSpire® AV-848 Polyaryletherketone (PAEK), Unfilled",Processing Properties,Front Barrel Temperature,377,711 °F,Injection,°C,,Polymers_material_data_.csv
AvaSpire® AV-848,"AvaSpire® AV-848 Polyaryletherketone (PAEK), Unfilled",Processing Properties,Nozzle Temperature,382,720 °F,Injection,°C,,Polymers_material_data_.csv
AvaSpire® AV-848,"AvaSpire® AV-848 Polyaryletherketone (PAEK), Unfilled",Processing Properties,Melt Temperature,382 - 404,720 - 759 °F,Injection,°C,,Polymers_material_data_.csv
AvaSpire® AV-848,"AvaSpire® AV-848 Polyaryletherketone (PAEK), Unfilled",Processing Properties,Mold Temperature,166 - 193,331 - 379 °F,Injection,°C,,Polymers_material_data_.csv
AvaSpire® AV-848,"AvaSpire® AV-848 Polyaryletherketone (PAEK), Unfilled",Processing Properties,Drying Temperature,149,300 °F,Injection,°C,@Time 14400 sec,Polymers_material_data_.csv
AvaSpire® AV-848,"AvaSpire® AV-848 Polyaryletherketone (PAEK), Unfilled",Processing Properties,Screw Compression Ratio,2.0:1.0 to 3.0:1.0,,,,,Polymers_material_data_.csv
Radel® R-7159,"Syensqo (Solvay Specialty Polymers) Radel® R-7159 Precolored Resins Polyphenylsulfone (PPSU), Unfilled",Physical Properties,Density,1.43,0.0517 lb/in³,ASTM D792,g/cc,,Polymers_material_data_.csv
Radel® R-7159,"Syensqo (Solvay Specialty Polymers) Radel® R-7159 Precolored Resins Polyphenylsulfone (PPSU), Unfilled",Physical Properties,Melt Flow,19,19 g/10 min,ASTM D1238,g/10 min,"@Load 2.16 kg, Temperature 380 °C (@Load 4.76 lb, Temperature 716 °F)",Polymers_material_data_.csv
Radel® R-7159,"Syensqo (Solvay Specialty Polymers) Radel® R-7159 Precolored Resins Polyphenylsulfone (PPSU), Unfilled",Mechanical Properties,"Tensile Strength, Yield",>= 68.9,>= 9990 psi,ASTM D638,MPa,,Polymers_material_data_.csv
Radel® R-7159,"Syensqo (Solvay Specialty Polymers) Radel® R-7159 Precolored Resins Polyphenylsulfone (PPSU), Unfilled",Mechanical Properties,Elongation at Break,>= 10,>= 10%,51 mm/min; ASTM D638,%,,Polymers_material_data_.csv
Radel® R-7159,"Syensqo (Solvay Specialty Polymers) Radel® R-7159 Precolored Resins Polyphenylsulfone (PPSU), Unfilled",Mechanical Properties,Tensile Modulus,>= 2.41,>= 350 ksi,ASTM D638,GPa,,Polymers_material_data_.csv
Radel® R-7159,"Syensqo (Solvay Specialty Polymers) Radel® R-7159 Precolored Resins Polyphenylsulfone (PPSU), Unfilled",Mechanical Properties,Flexural Strength,>= 103,>= 14900 psi,ASTM D790,MPa,,Polymers_material_data_.csv
Radel® R-7159,"Syensqo (Solvay Specialty Polymers) Radel® R-7159 Precolored Resins Polyphenylsulfone (PPSU), Unfilled",Mechanical Properties,Flexural Modulus,>= 2.41,>= 350 ksi,ASTM D790,GPa,,Polymers_material_data_.csv
Radel® R-7159,"Syensqo (Solvay Specialty Polymers) Radel® R-7159 Precolored Resins Polyphenylsulfone (PPSU), Unfilled",Mechanical Properties,"Izod Impact, Notched",>= 2.10,>= 3.93 ft-lb/in,ASTM D256,J/cm,,Polymers_material_data_.csv
Radel® R-7159,"Syensqo (Solvay Specialty Polymers) Radel® R-7159 Precolored Resins Polyphenylsulfone (PPSU), Unfilled",Thermal Properties,Deflection Temperature,200,392 °F,Unannealed; ASTM D648,°C,1.8 MPa (264 psi),Polymers_material_data_.csv
Radel® R-7159,"Syensqo (Solvay Specialty Polymers) Radel® R-7159 Precolored Resins Polyphenylsulfone (PPSU), Unfilled",Processing Properties,Rear Barrel Temperature,354 - 371,669 - 700 °F,,°C,,Polymers_material_data_.csv
Radel® R-7159,"Syensqo (Solvay Specialty Polymers) Radel® R-7159 Precolored Resins Polyphenylsulfone (PPSU), Unfilled",Processing Properties,Middle Barrel Temperature,360 - 377,680 - 711 °F,,°C,,Polymers_material_data_.csv
Radel® R-7159,"Syensqo (Solvay Specialty Polymers) Radel® R-7159 Precolored Resins Polyphenylsulfone (PPSU), Unfilled",Processing Properties,Front Barrel Temperature,366 - 382,691 - 720 °F,,°C,,Polymers_material_data_.csv
Radel® R-7159,"Syensqo (Solvay Specialty Polymers) Radel® R-7159 Precolored Resins Polyphenylsulfone (PPSU), Unfilled",Processing Properties,Nozzle Temperature,360 - 377,680 - 711 °F,,°C,,Polymers_material_data_.csv
Radel® R-7159,"Syensqo (Solvay Specialty Polymers) Radel® R-7159 Precolored Resins Polyphenylsulfone (PPSU), Unfilled",Processing Properties,Melt Temperature,366 - 382,691 - 720 °F,Injection,°C,,Polymers_material_data_.csv
Radel® R-7159,"Syensqo (Solvay Specialty Polymers) Radel® R-7159 Precolored Resins Polyphenylsulfone (PPSU), Unfilled",Processing Properties,Mold Temperature,107 - 163,225 - 325 °F,Injection,°C,,Polymers_material_data_.csv
Radel® R-7159,"Syensqo (Solvay Specialty Polymers) Radel® R-7159 Precolored Resins Polyphenylsulfone (PPSU), Unfilled",Processing Properties,Drying Temperature,149 - 177,300 - 351 °F,,°C,@Time 14400 sec (@Time 4.00 hour),Polymers_material_data_.csv
Radel® R-7159,"Syensqo (Solvay Specialty Polymers) Radel® R-7159 Precolored Resins Polyphenylsulfone (PPSU), Unfilled",Flammability/Toxicity,OSU Peak Heat Release Rate,< 55.0,,"FAR 25, AppF",kW/m²,,Polymers_material_data_.csv
Radel® R-7159,"Syensqo (Solvay Specialty Polymers) Radel® R-7159 Precolored Resins Polyphenylsulfone (PPSU), Unfilled",Flammability/Toxicity,OSU Total Heat Release,< 20.0,,"FAR 25, AppF",kW-min/m²,,Polymers_material_data_.csv
Radel® R-7159,"Syensqo (Solvay Specialty Polymers) Radel® R-7159 Precolored Resins Polyphenylsulfone (PPSU), Unfilled",Flammability/Toxicity,Smoke Density,< 5.0,,"FAR 25, AppF",Ds,,Polymers_material_data_.csv
Radel® R-7159,"Syensqo (Solvay Specialty Polymers) Radel® R-7159 Precolored Resins Polyphenylsulfone (PPSU), Unfilled",Flammability/Toxicity,Toxic Gas Emissions (1),< 60,,BSS 7239/ATS 1000/ABD 0031,ppm,,Polymers_material_data_.csv
Radel® R-7159,"Syensqo (Solvay Specialty Polymers) Radel® R-7159 Precolored Resins Polyphenylsulfone (PPSU), Unfilled",Flammability/Toxicity,Toxic Gas Emissions (2),< 1,,BSS 7239/ATS 1000/ABD 0031,ppm,,Polymers_material_data_.csv
Radel® R-7159,"Syensqo (Solvay Specialty Polymers) Radel® R-7159 Precolored Resins Polyphenylsulfone (PPSU), Unfilled",Flammability/Toxicity,Toxic Gas Emissions (3),< 5,,BSS 7239/ATS 1000/ABD 0031,ppm,,Polymers_material_data_.csv
Radel® R-7159,"Syensqo (Solvay Specialty Polymers) Radel® R-7159 Precolored Resins Polyphenylsulfone (PPSU), Unfilled",Flammability/Toxicity,Toxic Gas Emissions (4),< 30,,BSS 7239/ATS 1000/ABD 0031,ppm,,Polymers_material_data_.csv
Radel® R-7159,"Syensqo (Solvay Specialty Polymers) Radel® R-7159 Precolored Resins Polyphenylsulfone (PPSU), Unfilled",Flammability/Toxicity,Vertical Burn (Drip),No Drip,,FAR 25.853,,60 second,Polymers_material_data_.csv
Radel® R-7159,"Syensqo (Solvay Specialty Polymers) Radel® R-7159 Precolored Resins Polyphenylsulfone (PPSU), Unfilled",Flammability/Toxicity,Vertical Burn (Burn Time),0.0,,FAR 25.853,sec,60 second,Polymers_material_data_.csv
Radel® R-7159,"Syensqo (Solvay Specialty Polymers) Radel® R-7159 Precolored Resins Polyphenylsulfone (PPSU), Unfilled",Flammability/Toxicity,Vertical Burn (Burn Length),< 76.2,,FAR 25.853,mm,60 second,Polymers_material_data_.csv
Radel® R-7159,"Syensqo (Solvay Specialty Polymers) Radel® R-7159 Precolored Resins Polyphenylsulfone (PPSU), Unfilled",Descriptive Properties,Injection Rate,Fast,,Processing: Injection Molding,,,Polymers_material_data_.csv
Radel® R-7159,"Syensqo (Solvay Specialty Polymers) Radel® R-7159 Precolored Resins Polyphenylsulfone (PPSU), Unfilled",Descriptive Properties,Screw Compression Ratio,2.0:1.0 to 3.0:1.0,,,,,Polymers_material_data_.csv
,Polyplastics Laperos® E463i VF2201/BK210P Liquid Crystal Polymer,Physical Properties,Density,1.72,0.0621 lb/in³,ISO 1183,g/cc,,Polymers_material_data_.csv
,Polyplastics Laperos® E463i VF2201/BK210P Liquid Crystal Polymer,Physical Properties,Water Absorption,0.020,0.020 %,1 mm thickness; ISO 62,%,"@Temperature 23.0 °C, Time 86400 sec (Metric); @Temperature 73.4 °F, Time 24.0 hours (English)",Polymers_material_data_.csv
,Polyplastics Laperos® E463i VF2201/BK210P Liquid Crystal Polymer,Physical Properties,"Linear Mold Shrinkage, Flow",0.00090,0.00090 in/in,Inj. Pressure 60 Mpa; 80x80x1; Standard,cm/cm,@Thickness 1.00 mm (Metric); @Thickness 0.0394 in (English),Polymers_material_data_.csv
,Polyplastics Laperos® E463i VF2201/BK210P Liquid Crystal Polymer,Physical Properties,"Linear Mold Shrinkage, Transverse",0.0050,0.0050 in/in,Inj. Pressure 60 MPa; 80x80x1; Standard,cm/cm,@Thickness 1.00 mm (Metric); @Thickness 0.0394 in (English),Polymers_material_data_.csv
,Polyplastics Laperos® E463i VF2201/BK210P Liquid Crystal Polymer,Mechanical Properties,"Hardness, Rockwell M",45,45,ISO 2039-2,,,Polymers_material_data_.csv
,Polyplastics Laperos® E463i VF2201/BK210P Liquid Crystal Polymer,Mechanical Properties,Tensile Strength,110,16000 psi,ASTM D638,MPa,,Polymers_material_data_.csv
,Polyplastics Laperos® E463i VF2201/BK210P Liquid Crystal Polymer,Mechanical Properties,Elongation at Break,3.0,3.0 %,ASTM D638,%,,Polymers_material_data_.csv
,Polyplastics Laperos® E463i VF2201/BK210P Liquid Crystal Polymer,Mechanical Properties,Flexural Strength,130,18900 psi,ISO 178,MPa,,Polymers_material_data_.csv
,Polyplastics Laperos® E463i VF2201/BK210P Liquid Crystal Polymer,Mechanical Properties,Flexural Modulus,10.6,1540 ksi,ISO 178,GPa,,Polymers_material_data_.csv
,Polyplastics Laperos® E463i VF2201/BK210P Liquid Crystal Polymer,Mechanical Properties,Flexural Strain at Break,3.1,3.1 %,ISO 178,%,,Polymers_material_data_.csv
,Polyplastics Laperos® E463i VF2201/BK210P Liquid Crystal Polymer,Mechanical Properties,"Charpy Impact, Notched",0.500,2.38 ft-lb/in²,ISO 179/1eA,J/cm²,,Polymers_material_data_.csv
,Polyplastics Laperos® E463i VF2201/BK210P Liquid Crystal Polymer,Electrical Properties,Volume Resistivity,1.00e+16,1.00e+16 ohm-cm,IEC 60093,ohm-cm,,Polymers_material_data_.csv
,Polyplastics Laperos® E463i VF2201/BK210P Liquid Crystal Polymer,Electrical Properties,Dielectric Constant,3.9,3.9,IEC 60250,,@Frequency 1e+6 Hz,Polymers_material_data_.csv
,Polyplastics Laperos® E463i VF2201/BK210P Liquid Crystal Polymer,Electrical Properties,Dielectric Constant,4.5,4.5,IEC 60250,,@Frequency 1000 Hz,Polymers_material_data_.csv
,Polyplastics Laperos® E463i VF2201/BK210P Liquid Crystal Polymer,Electrical Properties,Dielectric Strength,22.0,559 kV/in,IEC 60243-1,kV/mm,@Thickness 3.00 mm (Metric); @Thickness 0.118 in (English),Polymers_material_data_.csv
,Polyplastics Laperos® E463i VF2201/BK210P Liquid Crystal Polymer,Electrical Properties,Dielectric Strength,44.0,1120 kV/in,IEC 60243-1,kV/mm,@Thickness 1.00 mm (Metric); @Thickness 0.0394 in (English),Polymers_material_data_.csv
,Polyplastics Laperos® E463i VF2201/BK210P Liquid Crystal Polymer,Electrical Properties,Dissipation Factor,0.020,0.020,IEC 60250,,@Frequency 1000 Hz,Polymers_material_data_.csv
,Polyplastics Laperos® E463i VF2201/BK210P Liquid Crystal Polymer,Electrical Properties,Dissipation Factor,0.030,0.030,IEC 60250,,@Frequency 1e+6 Hz,Polymers_material_data_.csv
,Polyplastics Laperos® E463i VF2201/BK210P Liquid Crystal Polymer,Electrical Properties,Arc Resistance,182,182 sec,ASTM D495,sec,,Polymers_material_data_.csv
,Polyplastics Laperos® E463i VF2201/BK210P Liquid Crystal Polymer,Electrical Properties,Comparative Tracking Index,200,200 V,IEC 60112,V,,Polymers_material_data_.csv
,Polyplastics Laperos® E463i VF2201/BK210P Liquid Crystal Polymer,Thermal Properties,Deflection Temperature at 0.46 MPa (66 psi),270,518 °F,"ISO 75-1,2",°C,@0.46 MPa (66 psi),Polymers_material_data_.csv
,Polyplastics Laperos® E463i VF2201/BK210P Liquid Crystal Polymer,Thermal Properties,Deflection Temperature at 1.8 MPa (264 psi),235,455 °F,"ISO 75-1,2",°C,@1.8 MPa (264 psi),Polymers_material_data_.csv
,Polyplastics Laperos® E463i VF2201/BK210P Liquid Crystal Polymer,Thermal Properties,"Flammability, UL94",V-0,V-0,,,,Polymers_material_data_.csv
,Polyplastics Laperos® E463i VF2201/BK210P Liquid Crystal Polymer,Descriptive Properties,Yellow Card File No.,E106764,,,,,Polymers_material_data_.csv
,"UNIPLAS LCA® M-90 Type Acetal Copolymer, Unfilled",Physical Properties,Density,1.40,0.0506 lb/in³,ASTM D792,g/cc,,Polymers_material_data_.csv
,"UNIPLAS LCA® M-90 Type Acetal Copolymer, Unfilled",Physical Properties,Linear Mold Shrinkage,0.022,0.022 in/in,ASTM D955,cm/cm,,Polymers_material_data_.csv
,"UNIPLAS LCA® M-90 Type Acetal Copolymer, Unfilled",Physical Properties,Melt Flow,9.0,9.0 g/10 min,ASTM D1238,g/10 min,"@Load 2.16 kg, Temperature 190 °C (English equivalent test condition: @Load 4.76 lb, Temperature 374 °F)",Polymers_material_data_.csv
,"UNIPLAS LCA® M-90 Type Acetal Copolymer, Unfilled",Mechanical Properties,"Tensile Strength, Yield",55.0,7980 psi,ASTM D638,MPa,,Polymers_material_data_.csv
,"UNIPLAS LCA® M-90 Type Acetal Copolymer, Unfilled",Mechanical Properties,Elongation at Break,30,30 %,ASTM D638,%,,Polymers_material_data_.csv
,"UNIPLAS LCA® M-90 Type Acetal Copolymer, Unfilled",Mechanical Properties,Flexural Yield Strength,86.0,12500 psi,ASTM D790,MPa,,Polymers_material_data_.csv
,"UNIPLAS LCA® M-90 Type Acetal Copolymer, Unfilled",Mechanical Properties,Flexural Modulus,2.277,330.3 ksi,ASTM D790,GPa,,Polymers_material_data_.csv
,"UNIPLAS LCA® M-90 Type Acetal Copolymer, Unfilled",Mechanical Properties,"Izod Impact, Notched",0.530,0.993 ft-lb/in,ASTM D256,J/cm,,Polymers_material_data_.csv
,"UNIPLAS LCA® M-90 Type Acetal Copolymer, Unfilled",Thermal Properties,Melting Point,166,331 °F,ASTM D789-92e1,°C,,Polymers_material_data_.csv
,"UNIPLAS LCA® M-90 Type Acetal Copolymer, Unfilled",Processing Properties,Rear Barrel Temperature,171 - 182,340 - 360 °F,,°C,,Polymers_material_data_.csv
,"UNIPLAS LCA® M-90 Type Acetal Copolymer, Unfilled",Processing Properties,Middle Barrel Temperature,182 - 191,360 - 375 °F,,°C,,Polymers_material_data_.csv
,"UNIPLAS LCA® M-90 Type Acetal Copolymer, Unfilled",Processing Properties,Front Barrel Temperature,182 - 193,360 - 380 °F,,°C,,Polymers_material_data_.csv
,"UNIPLAS LCA® M-90 Type Acetal Copolymer, Unfilled",Processing Properties,Nozzle Temperature,191 - 204,375 - 400 °F,,°C,,Polymers_material_data_.csv
,"UNIPLAS LCA® M-90 Type Acetal Copolymer, Unfilled",Processing Properties,Mold Temperature,76.7 - 93.3,170 - 200 °F,,°C,,Polymers_material_data_.csv
,"UNIPLAS LCA® M-90 Type Acetal Copolymer, Unfilled",Processing Properties,Drying Temperature,82.2,180 °F,Dehumidifier,°C,,Polymers_material_data_.csv
,"UNIPLAS LCA® M-90 Type Acetal Copolymer, Unfilled",Processing Properties,Dry Time,2.00 - 4.00,2.00 - 4.00 hour,Dehumidifier,hour,,Polymers_material_data_.csv
SAN,"RTP Company RTP 500 Styrene Acrylonitrile (SAN), Unfilled",Physical Properties,Specific Gravity,1.07,1.07 g/cc,ASTM D 792,g/cc,,Polymers_material_data_.csv
SAN,"RTP Company RTP 500 Styrene Acrylonitrile (SAN), Unfilled",Physical Properties,Linear Mold Shrinkage,0.00300 - 0.00700,0.00300 - 0.00700 in/in,ASTM D 955. @Thickness 0.126 in (English condition),cm/cm,@Thickness 3.20 mm,Polymers_material_data_.csv
SAN,"RTP Company RTP 500 Styrene Acrylonitrile (SAN), Unfilled",Mechanical Properties,Tensile Strength at Break,72.4,10500 psi,ASTM D 638,MPa,,Polymers_material_data_.csv
SAN,"RTP Company RTP 500 Styrene Acrylonitrile (SAN), Unfilled",Mechanical Properties,Elongation at Break,2.00 - 3.00,2.00 - 3.00 %,ASTM D 638,%,,Polymers_material_data_.csv
SAN,"RTP Company RTP 500 Styrene Acrylonitrile (SAN), Unfilled",Mechanical Properties,Tensile Modulus,3.59,520 ksi,ASTM D 638,GPa,,Polymers_material_data_.csv
SAN,"RTP Company RTP 500 Styrene Acrylonitrile (SAN), Unfilled",Mechanical Properties,Flexural Strength,124,18000 psi,ASTM D 790,MPa,,Polymers_material_data_.csv
SAN,"RTP Company RTP 500 Styrene Acrylonitrile (SAN), Unfilled",Mechanical Properties,Flexural Modulus,3.86,560 ksi,ASTM D 790,GPa,,Polymers_material_data_.csv
SAN,"RTP Company RTP 500 Styrene Acrylonitrile (SAN), Unfilled",Mechanical Properties,"Izod Impact, Notched",0.214,0.400 ft-lb/in,ASTM D 256. @Thickness 0.126 in (English condition),J/cm,@Thickness 3.20 mm,Polymers_material_data_.csv
SAN,"RTP Company RTP 500 Styrene Acrylonitrile (SAN), Unfilled",Mechanical Properties,"Izod Impact, Unnotched",2.14,4.00 ft-lb/in,ASTM D 4812. @Thickness 0.126 in (English condition),J/cm,@Thickness 3.20 mm,Polymers_material_data_.csv
SAN,"RTP Company RTP 500 Styrene Acrylonitrile (SAN), Unfilled",Thermal Properties,Deflection Temperature at 1.8 MPa (264 psi),85.0,185 °F,ASTM D 648,°C,1.8 MPa (264 psi),Polymers_material_data_.csv
SAN,"RTP Company RTP 500 Styrene Acrylonitrile (SAN), Unfilled",Thermal Properties,"Flammability, UL94 Rating",HB,HB,UL 94. @Thickness 0.0591 in (English condition),,@Thickness 1.50 mm,Polymers_material_data_.csv
SAN,"RTP Company RTP 500 Styrene Acrylonitrile (SAN), Unfilled",Processing Properties,Melt Temperature,238 - 279,460 - 535 °F,,°C,,Polymers_material_data_.csv
SAN,"RTP Company RTP 500 Styrene Acrylonitrile (SAN), Unfilled",Processing Properties,Mold Temperature,51.7 - 82.2,125 - 180 °F,,°C,,Polymers_material_data_.csv
SAN,"RTP Company RTP 500 Styrene Acrylonitrile (SAN), Unfilled",Processing Properties,Drying Temperature,82.2,180 °F,@Time 2.00 hour (English condition),°C,@Time 7200 sec,Polymers_material_data_.csv
SAN,"RTP Company RTP 500 Styrene Acrylonitrile (SAN), Unfilled",Processing Properties,Injection Pressure,68.9 - 103,10000 - 15000 psi,,MPa,,Polymers_material_data_.csv
